Repository: maycq/datosp

File: leyes_mineral.csv (part 1 of 6)
Fecha_reporte;MT;Tipo_Mineral;Tonelaje;Ali_Cu;Ali_Pb;Ali_Zn;Ali_Fe;NaCN;ZnSO4;PAX;F582;pH;Flo1_Cu;Flo1_Pb;Flo1_Zn;Flo1_Fe;Cu;Zn;Recup_Cu;CuSO4;SIPX;F582;pH;Flo2_Cu;Flo2_Pb;Flo2_Zn;Flo2_Fe;Cu;Zn;Recup_Zn
21-Oct-08;MT-824;M4A;30926;1.41;0.04;1.4;6.78;50;200;14;10;9.65;20.45;0.27;4.73;16.37;64.67782034;63.59701108;72.1;200;15;10;11.05;5.91;0.09;39.4;6.22;12.47335912;87.84134442;83.7
21-Oct-08;MT-827;M4;22601;2.85;0.01;1.38;12.62;30;200;22;10;10.17;20.11;0.05;10.88;20.15;80.44504618;70.24032497;76.7;200;15;10;11.04;4.84;0.04;1.57;19.81;3.909675967;2.046753009;1.4
21-Oct-08;MT-828;M4A;31163;0.52;0.16;2.8;4.88;20;250;9;10;9.7;10.78;5.33;4.76;10.99;43.10449063;3.589691778;41.1;250;25;;10.83;2.98;0.41;38.4;6.01;35.86116383;87.15369238;83.9
21-Set-08;MT-820;M4A;135491;0.84;0.15;2.38;11.48;10;220;5;;9.5;21.22;4.52;7.5;20.84;76.66478791;9.672866959;75;220;15;5;11.3;2.44;0.14;37.1;8.43;12.95487595;70.31706481;68
23-Set-08;MT-821;M4;86651;0.98;0.2;4.43;9.52;10;300;10;15;9.8;16.88;4.4;7.34;20.04;64.10222238;6.023547224;62;300;30;5;11.15;2.76;0.16;39.45;12.13;26.03249714;80.40987191;80
18-Nov-08;MT-834;M6;55888;1.6;0.03;2.25;5.16;150;250;30;10;9.8;27.92;0.4;3.37;8.36;84.07060659;7.549554325;82;250;20;5;10.93;2.08;0.04;29.1;3.31;7.326803897;76.26176782;72
19-Nov-08;MT-856;M4;40601;2.16;0.05;1.23;20.1;20;200;10;5;10.32;19.07;0.38;6.79;24.41;83.20724698;50.02852891;80;200;15;5;11.51;5.4;0.15;3.05;19.41;10.22193912;9.749377079;9
20-Nov-08;MT-865;M4;44276;0.73;0.44;2.03;14.69;10;200;5;7;10.5;17.2;12.1;3.4;19.2;71.4;4.9;69;200;12;10;11.7;2.5;0.8;36.9;8.8;13;68.6;66
21-Nov-08;MT-873;M4A;0;0.73;0.43;6.36;9.8;30;300;8;;10.04;11.64;7.11;23.6;15.22;17.99553063;4.208239785;17.2;300;50;10;11.03;2.73;1.23;33.25;15.79;61.00687271;85.70073839;50
27-Dic-08;MT-874;M4A;0;0.88;0.37;6.3;12.11;30;300;9;;10.2;13.42;4.26;26.52;16.73;45.60067682;12.63891143;43;300;50;10;11.2;2.01;0.29;30.75;20.84;34.43992538;73.89731217;46.1
27-Dic-08;MT-875;M4A;0;0.61;0.24;3.6;12.29;20;270;6;;10.2;13.12;4.56;24.16;17.03;48.57090915;16.15759193;16.3;270;30;10;11.18;1.25;0.25;17.4;30.54;27.73439437;69.74213369;35.4
27-Dic-08;MT-876;M4A;0;0.71;0.1;3.86;14.23;30;280;7;;10.21;17.08;2.03;23.88;17.21;52.19593666;12.95448026;49.8;280;25;10;11.53;1.36;0.12;19.2;29.4;26.75064106;67.03989978;36
27-Dic-08;MT-877;M4A;0;1.13;0.15;4.35;8.26;30;300;11;;9.81;20.72;1.86;14.72;13.86;38.07612305;8.085732744;36.6;300;35;10;11.22;6.51;0.43;41.35;10.21;43.10112032;81.8336055;48
5-Ene-09;MT-880;M4;75829;0.5;0.26;1.88;10.8;10;180;12;10;9.5;13;8.8;5.4;15.6;63.3;7.2;60.4;200;15;;11.5;2.1;0.3;43.9;6.8;14.7;83.2;78.9
9-Ene-09;MT-887;M4A;0;0.71;0.51;3.28;10.65;10;250;8;10;9.54;13.96;10.6;8.99;15.91;67.00982495;8.663264581;64;280;23;5;11.2;2.25;0.56;45.8;11.21;18.36706556;75.05706145;72
29-Ene-09;MT-896;M4A;70635;0.79;0.44;2.16;18.69;20;200;6;10;10.52;10.52;7.82;4.24;18.7;67.91810278;9.936869822;65;220;16;5;11.42;3.04;0.34;47.25;7.69;13.23421987;74.6690305;72
29-Ene-09;MT-897;M4A;57135;0.61;0.17;2.17;14.5;20;200;5;10;10.52;12.67;4.41;6.91;17.7;70.55154627;10.22723812;68;200;16.5;5;11.42;2.55;0.21;45.1;7.48;16.1923023;76.11940122;73
29-Ene-09;MT-898;M4A;31069;0.59;0.05;1.24;15.03;20;150;5;10;10.52;14.68;1.47;3.75;21.33;78.41721092;8.872685036;75;180;8.5;5;11.42;3.14;0.1;33.55;10.46;9.81438005;46.44769955;43
31-Ene-09;MT-899;M4A;25084;0.68;0.22;2.36;2.12;10;220;7;10;9.95;13.07;4.37;4.81;9.65;66.70011846;7.305500975;64;220;22;10;11.5;2.78;0.42;33.95;3.76;22.96498823;83.46706048;81
2-Feb-09;MT-900;M6;46268;1.41;0.11;3.62;4.22;100;280;30;15;9.8;22.34;1.94;4.52;15.48;70.02539232;5.434698985;68;300;35;10;11.4;3.52;0.2;44.9;4.35;17.90798556;87.6223892;85
31-Ene-09;MT-901;M4A;31519;2.59;0.09;4.66;12.7;30;330;50;20;9.8;21.46;0.75;9.86;20.21;87.35431222;22.51152388;84;330;40;10;11.3;2.17;0.09;42.7;6.32;6.606626774;72.91573586;70
4-Feb-09;MT-905;M3;228315;1.06;0.12;1.62;21.5;30;200;8;10;10.4;20.14;2.77;3.67;27.11;71.61278927;8.180190872;71;200;8;5;11.5;5.08;0.07;42.1;11.78;11.77113523;61.15091818;58
8-Feb-09;MT-910;M4A;48004;2.49;0.08;3.17;11.16;10;250;20;10;10.1;25.35;1.05;4.16;22.1;72.57902861;8.900773746;70;250;14;5;10.1;3.75;0.06;48.85;5.85;8.790806794;85.57822587;82
13-Feb-09;MT-920;M4A;0;0.8;1.11;6.27;9.34;10;250;15;10;9.8;13;28;5.7;13.3;53.5;3.6;51;280;35;5;11.2;2.1;0.4;47;7.5;27.1;94.3;90
13-Feb-09;MT-921;M4;0;1.19;0.15;2.74;17.13;20;200;17;10;10.2;19.5;3;5.5;25.1;79.8;13.1;77;220;25;5;11.5;2.6;0.1;39.2;13.2;9.8;86.5;82
21-Feb-09;MT-923;M4A;0;0.46;1.33;4.94;13.15;20;200;11;10;10.1;6.81;24.33;8.04;11.07;65.77295722;7.44523874;63;150;32.5;5;11.4;1.31;0.54;52.4;5.9;20.76869973;79.65107138;80
21-Feb-09;MT-924;M4;0;1.23;0.21;2.99;23.13;20;150;5;10;10.8;19.01;3.19;4.48;24.96;79.00533352;7.798332572;78;150;22.5;5;11.4;3.29;0.21;42.5;12.73;10.75837117;58.20884747;58
15-Mar-09;MT-925;M4;39101;0.67;0.02;1.66;11.78;50;150;7;5;9.84;20.04914358;0.524785894;10.78392947;21.10438287;59.42008104;12.10605045;57;150;8;;11.32;3.86;0.04;45.85;9.09;16.42513953;73.90079826;71
15-Mar-09;MT-926;M4A;88853;0.75;0.12;3.59;11.24;30;200;7;10;9.87;13.28540541;2.272297297;10.61351351;15.14391892;69.84208174;11.61898071;66;200;25;;11.34;2.32;0.17;49.9;7.1;17.35060023;77.71297833;75
15-Mar-09;MT-927;M4A;75630;0.88;0.07;6.11;10.46;30;250;6;10;9.89;10.33421053;1.289473684;9.093684211;11.87368421;56.69221561;7.169866731;54;300;40;;11.35;2.7;0.08;49.5;7.94;33.04186369;87.06248504;85
17-Mar-09;MT-928;M4A;53066;0.29;0.05;4.17;9.28;30;180;8;10;9.56;10.72;2.75;22.71;12.8;48.06205861;7.159575048;46;280;20;10;11.54;1.4;0.16;43.4;6.78;39.33923706;85.7531644;82
17-Mar-09;MT-929;M4A;68314;0.22;0.05;4.37;11.01;30;180;10;10;9.6;10.32;2.94;26.7;12.53;47.66453683;6.465733385;45;280;15;10;11.45;1.22;0.11;49.95;5.27;39.93808747;85.73413627;82
24-Mar-09;MT-933;M6;19469;1.99;0.01;2.44;6.49;100;270;25;;9.8;22.2;0.2;25.4;7.3;40;39.5;37;270;30;;11.2;15.1;0.1;21.3;6.6;21.3;25.9;23.5
29-Mar-09;MT-937;M3;61388;1.63;0.03;3.01;22.26;30;200;22.5;10;10.4;17.9;0.7;5.5;26.9;63.5;10;60.5;200;15;;;7.5;0.01;34.8;18.6;25.5;61.3;58
29-Mar-09;MT-938;M4A;80051;2.04;0.79;3;18.05;30;250;12.5;10;9.7;18.9;8.8;4.9;22;80.7;13.7;77;200;15;;;3.8;0.2;41.5;12.8;10.1;71.9;67
29-Mar-09;MT-939;M4A;107164;0.77;1.66;8.12;12.39;10;300;7.5;10;9.4;9.2;34.1;8;11.4;55.6;4.2;53;300;40;;;1.9;0.9;54.7;6.9;35.7;89.4;86
2-Abr-09;MT-946;M3;0;1.43;0.03;0.93;21.65;30;150;10;10;10.9;18.9;0.4;2.7;27.9;84;16.7;80.1;200;7;;11.6;3.1;0.1;28.6;14.4;4.1;51.5;47.1
6-Abr-09;MT-956;M6;0;2.44;0.02;1.9;5.66;100;200;40;15;10.3;35.9;0.24;13.92;9.28;74.40743207;37.43631449;75;250;20;5;11.4;7.01;0.05;21.35;4.7;10.50613057;41.5197413;42
14-Abr-09;MT-960;M3;0;0.97;0.11;1.46;20.84;20;250;7;11;10.4;16.05;1.95;4.03;25.02;77.34084585;12.50219913;73.7;200;5;;11.2;2.82;0.11;33.35;13.24;7.147386822;54.41786539;52.6
14-Abr-09;MT-961;M3;175695;0.87;0.01;1.19;17.73;50;150;7;10;10.4;19.4;0.59;5.38;24.11;77.79318641;15.47424811;78;150;8;5;11.2;2.93;0.02;41.75;9.08;6.364137608;65.04529244;64
14-Abr-09;MT-962;M4A;162206;0.73;0.04;2.96;12.33;30;200;6;10;10.3;16.68133858;1.108393701;10.30162205;18.6164252;70.92239656;10.55492019;70;200;15;5;11.2;2.45;0.07;47.15;7.87;16.79750662;77.90355382;77
14-Abr-09;MT-963;M4A;28601;0.38;0.23;2.55;7.41;20;200;4;5;10;10.06;7.25;9.44;12.45;63.65096668;8.225412914;63;200;15;5;11.2;2.14;0.38;43.15;8.1;28.52120432;79.19788391;79
14-Abr-09;MT-964;M2;28564;0.33;0.01;0.11;4.31;20;;12;20;9.6;13.83;0.56;0.48;5.44;64.09052579;6.329852779;60;;;;;;;;;;;
14-Abr-09;MT-965;M4A;22013;1;0.01;0.93;3.23;50;100;4;10;9.6;37.1;0.57;1.19;7.81;52.22163068;1.794651051;50;100;5;5;11;13.89;0.07;30.55;6.15;30.73399904;72.42434546;70
14-Abr-09;MT-966;M6;158681;1.83;0.01;1.91;6.01;150;200;35;10;10.2;33.09066667;0.376857143;4.232571429;9.704880952;81.16527387;10.0705861;78;250;20;5;11.4;3.51;0.03;34.1;3.59;8.107165811;76.40152502;75
14-Abr-09;MT-967;M5;23891;1.2;0.01;0.25;5.2;50;100;35;15;10.2;33.88;0.15;1.8;8.81;79.26831862;21.55851902;78;;;;;;;;;;;
15-Abr-09;MT-968;M3;72383;1.33;0.04;1.85;24.37;30;150;10;5;10.7;20.4838632;0.665289017;4.473246628;25.48442197;78.34039833;11.22334437;76;200;15;5;11.4;3.43;0.05;45.2;12.73;7.443650438;64.35107725;62
15-Abr-09;MT-969;M4A;17348;0.52;0.36;3.25;12.45;10;180;7.5;10;10.4;9.39;10;7.46;14.52;73.88524606;9.247913771;71.5;250;20;5;11.4;1.47;0.31;45.8;10.39;17.2340929;84.5959137;72
15-Abr-09;MT-970;M4;68220;1.39;0.12;2.22;22.53;30;150;9;10;10.7;17.96841762;1.742104405;5.295179445;24.29459217;81.27086254;14.69081444;80;200;15;5;11.3;2.64;0.22;45.2;9.85;6.720283332;70.57684601;68
15-Abr-09;MT-971;M4A;64511;0.68;1.05;4.21;12.86;10;180;8;10;10.5;13.15;24.65;5.84;14.83;69.49836891;5.135285298;68;200;25;5;11.3;1.95;0.6;50.2;7.51;18.60498279;79.68952691;77
18-Abr-09;MT-972;M1;0;1.02;0.04;0.42;12.44;20;;10;10;10;7.42;0.12;2.3;28.87;28.19992025;22.88416515;26;;;;;;;;;;;
18-Abr-09;MT-975;M6;0;1.7;0.01;3;5.97;100;200;70;10;10;30.483938;0.196693456;13.68520092;9.563765786;71.33228504;18.01575104;69;300;70;10;11;2.66;0.09;29.5;3.74;10.66221342;66.52331422;65
18-Abr-09;MT-976;M4A;0;1.08;0.1;4.64;4.31;50;250;30;10;9.8;18.95462633;2.080498221;12.72160142;10.8783274;67.6474909;11.50036251;65;300;35;;11;1.74;0.18;40.3;3.2;13.24487386;77.70284218;73
19-Abr-09;MT-977;M4A;0;0.27;0.04;5.99;7.17;10;300;2.5;5;9.75;7.56;2.66;17.52;10.06;35.46991063;3.384833812;58;300;35;5;11;1.15;0.11;49.05;8.8;51.49517872;90.44252761;88
19-Abr-09;MT-978;M4A;0;0.33;0.03;4.68;9.77;30;300;12.5;5;9.8;4.81;1.54;7.67;9.58;26.66567653;3.195816026;64;300;35;5;11;2.04;0.06;39.4;11.38;60.38653665;87.65668709;85
27-Abr-09;MT-979;M2;94823;1.99;0.01;0.23;15.05;20;50;15;10;10.28;26.73;0.12;0.88;25.49;94.79331072;27.94516304;94.4;;;;;;;;;;;
27-Abr-09;MT-980;M1;117518;3.36;0.01;0.47;16.63;20;50;25;10;10.4;26.96;0.04;2.94;26.82;95.44468757;76.39781427;94.2;;;;;;;;;;;
27-Abr-09;MT-981;M4;44659;2.49;0.01;3.85;14.74;30;200;35;10;10.6;21.46339492;0.087759815;4.271882217;22.83430716;77.24340214;9.610162933;74;250;25;10;11.02;5.87;0.01;44.75;10.63;17.86861187;85.15188328;80.1
30-Abr-09;MT-983;M1;119520;1.25;0.02;0.11;10.31;20;;10;10;10.2;17.25536067;0.211480638;0.566233865;20.61451025;93.11064385;36.31436446;92.8;;;;;;;;;;;
30-Abr-09;MT-984;M3;40144;1.6;0.04;1.5;23.3;30;150;10;10;10.4;18.58072138;0.530119126;4.106227664;25.6650364;87.85609678;20.20581928;84;200;5;5;11;1.77;0.07;42.2;10.3;2.553401218;63.35521249;60.1
30-Abr-09;MT-985;M1;149839;1.48;0.03;0.61;24.13;30;50;10;10;10.4;17.68508384;0.376230718;2.033849765;25.51365526;86.62312371;23.2777553;86.9;;;;;;;;;;;
30-Abr-09;MT-986;M1;229290;1.64;0.02;0.41;18.88;30;;10;10;10.4;17.2466899;0.170232288;1.486945412;24.67051103;91.03560402;30.44801819;90.9;;;;;;;;;;;
30-Abr-09;MT-987;M3;37095;1.95;0.04;1.9;22.11;20;150;10;10;10.4;18.87;0.46;4.63;25.93;82.13228462;20.10260549;80.3;200;5;5;11;5.65;0.01;37;15.46;10.37021987;67.74396253;64.1
3-May-09;MT-989;M1;0;0.57;0.01;0.27;8.85;20;70;3.5;5;10.3;16.14;0.26;3.66;25.01;68.40919847;28.44476972;70.5;;;;;;;;;;;
3-May-09;MT-990;M1;0;1.1;0.03;0.55;11.81;20;100;6;5;10.8;18.9;0.22;4.3;25.31;63.76074801;40.01773151;65;;;;;;;;;;;
8-May-09;MT-991;M2;28459;2.19;0.01;0.39;22.6;20;100;15;10;10.4;21.73;0.11;1.47;28.71;90.56212991;33.22937966;88;;;;;;;;;;;
8-May-09;MT-992;M4;75296;2.04;0.02;3.43;19.97;20;200;20;5;10.3;19.36;0.28;5.09;26.05;61.25971422;9.78721701;59;250;15;5;11;7.31;0.01;38.45;14.99;25.22652094;80.63213312;78
8-May-09;MT-993;M4A;51521;0.44;0.14;7.02;10.73;10;250;12.5;5;9.7;8.35;4.44;7.75;12.41;46.36529044;2.77021585;44;300;15;10;11;1.18;0.09;45.35;8.03;35.92045511;88.86740792;86
8-May-09;MT-994;M4A;133965;1.01;1.74;8.17;11.72;20;250;12.5;5;9.9;9.034697624;29.15198704;6.594611231;11.11431965;42.81744218;3.895726427;40;300;20;5;11;2.73;0.65;48.25;7.44;41.52480133;91.48173437;89
13-May-09;MT-995;M4A;69686;1.08;0.81;3.24;14.89;20;150;8;10;10.25;15.05;11.14;5.63;17.5;79.27976115;10.38136914;77;250;20;5;11;2.34;0.54;46.95;8.67;11.12653101;78.14477194;76
13-May-09;MT-996;M3;129720;1.47;0.07;1.58;23.37;30;150;7;10;10.56;19.32167763;0.928289474;4.077713816;24.62199013;84.5876851;16.53147982;81.5;200;8;5;11;2.55;0.08;41.95;11.96;4.195513409;63.91599868;61
13-May-09;MT-997;M3;81938;1.38;0.07;1.11;26.49;20;120;8;10;10.75;19.7;0.97;2.92;27.8;84.40179365;15.89339653;82.2;180;5;5;11.2;2.72;0.16;36;14.37;3.053795127;51.34780842;49
6-Jun-09;MT-1006;M4A;67534;0.27;0.05;5.12;10.2;20;200;8;5;10.25;6.64;2.23;13.32;9.97;33.65981714;3.639468561;30;350;35;10;11.2;1.39;0.08;43.8;7.79;53.60188286;91.03940904;90
8-Jun-09;MT-1010;M3;21045;0.85;0.01;0.92;13.8;30;100;4;5;10.4;20.06685879;0.345806916;7.285072046;22.69295389;79.01351123;25.00160716;75.3;150;5;5;11.5;4.17;0.04;34.7;10.26;9.179737809;66.57877585;62
8-Jun-09;MT-1011;M4;24638;0.73;0.01;1.81;13.3;30;100;4;5;10.4;21.82924444;0.116733333;9.211;22.21666667;69.53386243;10.15124186;67;200;4;5;11.4;3.34;0.01;45.15;7.81;17.14074166;80.16700158;77.5
11-Jun-09;MT-1012;M4A;70000;0.17;0.07;3.06;8.44;30;150;2;5;9.9;8.61;3.11;30.06;9.56;30.65189709;6.427001366;29.3;200;10;5;10.9;1.59;0.49;44.9;5.8;48.8105377;82.78049466;79.5
11-Jun-09;MT-1013;M4A;71000;0.58;0.07;4.24;9.05;20;200;3;5;10;13.56;1.58;16.8;13.52;59.2938448;10.25091964;56.5;220;15;5;11;2.3;0.19;45.65;7.28;30.67172923;84.94832738;82.5
11-Jun-09;MT-1014;M4A;80000;0.55;0.09;3.76;10.51;20;200;4;5;10;11.71;3.27;8.25;12.93;46.98277883;4.636824648;44.8;220;15;5;11.1;3.31;0.16;47.55;7.07;45.21645868;90.99216369;89.2
11-Jun-09;MT-1015;M4;81829;0.54;0.01;0.61;13.19;30;80;3;5;10;18.49311688;0.340909091;7.498051948;19.85428571;67.44395143;25.56972939;64.3;100;3;5;10.97;10.88;0.06;34.25;13.35;21.90080068;64.46685258;62.1
27-Jun-09;MT-1016;M4A;150330;0.37;0.05;4.75;10.5;5;200;2.5;5;10.1;13.55;3.08;11.32;15.46;34.65236812;2.278313652;33;300;30;5;11;1.99;0.1;43.85;12.34;53.71028535;93.14240389;90
27-Jun-09;MT-1017;M4A;101921;1.05;0.03;3.43;13.12;10;180;8;5;10.2;21.08;0.7;12.34;21.54;71.50832399;11.24014667;69.2;280;20;5;11;2.27;0.1;46.95;8.38;14.98052216;83.19697139;80.2
8-Jul-09;MT-1019;MP;25969;0.59;3.2;1.22;3.58;30;120;10;5;9.5;5.160146444;33.59688285;13.15069038;4.832949791;60.09389709;75.93064728;57.5;200;5;5;10.8;5.48;8.44;12;6.32;14.73084782;15.99295215;14.5
28-Jul-09;MT-1020;M4A;17831;1.88;0.01;5.11;14.16;20;200;50;15;10.2;22.65;0.14;5.02;23.13;71.8;5.7;70;300;30;5;11;3.5;0.01;50.7;7.17;16.9;87.8;85
28-Jul-09;MT-1021;M6;46583;2.15;0.01;3.04;15.54;20;200;30;10;10.2;25.76;0.11;9.61;23.77;81.43060727;20.84723436;79;250;15;5;11;4.34;0.02;44.8;8.42;10.28680035;72.87051544;71
28-Jul-09;MT-1022;M4A;25050;2.74;0.01;4.63;15.56;20;200;45;5;10.3;29.75;0.14;4.52;27.42;85.53017359;7.916215087;84;220;10;5;11.4;3.07;0.01;51.6;6.63;8.476372426;86.7896873;85
2-Ago-09;MT-1023;M3;0;1.29;0.04;0.97;27.71;30;150;12.5;5;0.2;17.58;0.55;2.83;26.23;81.81210166;17.88735727;78;200;7.5;5;11;1.88;0.04;34.55;13.51;2.893417609;72.2208158;70
2-Ago-09;MT-1028;M6;95303;1.35;0.01;3.08;4.85;100;250;65;15;10;25.57;0.33;6.04;9.01;77.13075109;8.324356942;74;250;30;5;11;1.57;0.04;34;2.96;7.38883215;73.10919276;70
2-Ago-09;MT-1029;M4-M6;101464;2.17;0.01;6.6;10.67;100;250;80;15;10;27.41;0.15;8.75;18;90.37047993;10.20957852;85;350;35;10;11;0.99;0.01;50.6;3.84;4.774009863;86.35367834;84
2-Ago-09;MT-1030;M3;24105;1.22;0.01;1.53;16.4;30;250;17.5;10;10;17.1;0.07;5.02;20.49;49.93304968;12.15850706;48;200;10;10;11;13.89;0.01;30.25;15.82;46.86350226;84.65301449;80
2-Ago-09;MT-1031;M4-M6;27503;0.67;0.15;3.79;2.54;30;250;70;10;10;16.91;3.5;13.08;10.05;66.15393487;9.247365072;64;350;50;10;11;0.81;0.75;30.75;1.9;7.398113455;50.75505163;48
3-Ago-09;MT-1032;M6;0;1.51;0.01;4.35;13.18;30;200;35;15;9.9;24.18;0.17;7.27;19.4;61.06087039;6.194074409;59;300;35;15;11.1;5.35;0.01;45.65;8.08;31.5442924;90.81197122;89
3-Ago-09;MT-1033;M4A;0;2.04;0.03;7.05;9.61;20;200;45;15;10;21.98758621;0.421810345;8.508275862;19.40043103;77.08223675;8.808751095;75;300;35;15;11;2.71;0.02;47.6;5.89;17.06948823;88.54299033;87
11-Ago-09;MT-1034;M4A;53156;0.42;0.05;3.17;11.9;5;180;5;5;10;13.66;1.08;25.92;14.11;39.08362307;9.920155543;38.5;250;20;10;11;2.93;0.32;42.1;7.51;42.43809791;81.56611054;79.5
11-Ago-09;MT-1035;M4A;81518;0.7;0.02;3.32;12.8;10;180;5;5;10;19.17;0.53;14.98;19.67;65.798341;11.01748892;63;250;17.5;10;11;2.53;0.06;43;8.36;23.04764907;83.93682652;79.2
26-Ago-09;MT-1039;M6;20760;1.87;0.02;4.46;7.36;180;180;35;15;10;25.41;0.29;6.74;8.92;71.8;8.1;70;200;30;5;11.2;3.42;0.02;42.9;3.65;13.1;69.6;68
29-Ago-09;MT-1041;M6;93270;1.44;0.04;3.01;4.73;200;200;40;15;10.4;26.1;0.5;17.1;8.6;69.7;21.9;68;300;20;5;11;4.8;0.06;49.3;3.1;9.8;48.3;50
8-Set-09;MT-1043;M6;74779;2.4;0.02;2.33;5.97;300;250;35;5;10.7;34.8;0.44;4.06;10.24;77.9;9.5;66;300;25;5;11;4.47;0.05;45.6;3.36;6;64.1;63.3
18-Set-09;MT-1045;M6;209156;1.92;0.01;1.86;6.99;100;250;45;10;10;34.20875;0.150073529;9.158970588;9.703125;66.11908396;18.76317099;65;300;30;5;11;8.44;0.06;31.95;4.81;11.39506394;45.72093796;44
30-Set-09;MT-1048;M6;35820;3.23;0.01;2.86;6.4;250;200;125;15;9.8;34.55672378;0.12270048;8.79294037;11.18575737;80.12905642;22.00466855;78.5;250;90;20;10.8;2.17;0.04;36.3;2.65;3.028003863;54.667165;53
5-Oct-09;MT-1049;M6;23996;1.86;0.02;0.84;6.46;200;120;90;15;9.9;29.54;0.13;4.53;9.54;70.33426921;23.57545578;70;200;40;10;10.8;3.66;0.1;27.15;3.5;3.564511503;57.7955201;55
17-Nov-09;MT-1051;M3;44239;1.9;0.01;2.56;17.27;20;180;50;5;10.1;24.47;0.05;5.61;25.59;86.54135427;14.60306255;80;200;60;5;10.85;3.61;0.01;38.1;13.09;10.82720821;84.10573848;82
17-Nov-09;MT-1052;M4;21950;2.15;0.01;2.23;15.03;15;180;80;5;10.1;23.95;0.15;10.6;20.04;84.57118744;36.51788214;82;250;75;5;10.85;3.58;0.02;38.6;7.54;5.672890476;59.67487027;58
17-Nov-09;MT-1053;M6;49324;1.91;0.01;5.24;11.56;30;200;80;20;10;20.93;0.19;8.29;18.02;89.47240884;12.50034608;85;250;70;10;10.8;1.07;0.01;48.1;5.92;5.315288573;84.28217824;82
17-Nov-09;MT-1055;M4;42281;0.74;0.06;2.25;3.44;15;180;15;10;10.1;16.65;1.61;7.68;11.11;77.43565264;11.37415647;75.5;250;20;10;10.96;1.43;0.11;39.05;3.89;9.573188918;83.24782264;80
25-Feb-10;MT-1057;M4A;77134;1.53;0.05;6.78;7.52;80;180;110;10;10.2;26.85;1.18;5.4;21.44;79.96370536;3.636600801;76.5;300;20;5;10.8;1.13;0.01;51.8;3.96;8.873293731;91.97915689;88.5
25-Feb-10;MT-1058;M4;51626;2.38;0.04;6.23;12.01;40;180;40;10;10.2;27.49;0.75;4.43;24.64;72.48902278;5.265325701;69;300;20;5;10.8;4.77;0.01;46.8;7.5;19.77277147;87.44178816;84
16-Mar-10;MT-1062;M6;19200;1.78;0.01;1.83;7.35;150;180;80;10;10.1;29.42;0.14;4.84;8.3;74.57487373;63.62581635;73;250;20;5;11;1.45;0.01;26.45;3.2;1.826115809;40.12464735;42
16-Mar-10;MT-1065;M6;124950;2.21;0.012;2.73;5.48;160;180;20;10;10.1;36.8;0.26;9.22;9.54;52.49369887;10.6496659;60;300;20;5;11;10.44;0.04;39.25;4.46;19.77072463;60.18765945;62
18-Mar-10;MT-1067;M6;35000;0.67;0.13;2.34;2.1;140;150;40;10;9.8;12.5;9.64;2.86;7.73;20.61423834;1.283397791;22;250;30;5;11;3.54;0.35;23.88;2.44;23.78965561;43.66738547;43
24-Mar-10;MT-1068;M6;32542;1.66;0.02;5.27;5.58;120;220;35;10;10.1;32.36;0.59;9.12;11.9;60.88280351;5.401520583;60;300;45;10;10.7;3.92;0.04;50.15;2.87;21.3669957;86.05248186;85
25-Mar-10;MT-1070;M6;28508;1.48;0.01;0.76;5.29;120;100;40;10;10.1;33.54;0.19;2.86;8.35;57.53497074;9.577749994;58;150;25;10;10.7;8.41;0.04;17;4.3;11.25501525;44.4147926;40
25-Mar-10;MT-1072;M6;36724;2.37;0.01;1.6;4.73;150;180;60;15;10.1;38.08;0.15;3.3;8.77;55.83918174;7.160335954;56.5;200;35;10;10.7;6.37;0.1;24.4;3.37;6.424282499;36.41265764;35
20-Abr-10;;;0;1.67;0.41;8.21;13.7;20;180;10;10;9.8;20.7;7.4;9.8;21.2;54.6;5.1;58;300;35;10;10.8;2.5;0.3;50.5;7.1;22.6;90.8;87
20-Abr-10;MT-1076;M4A;70;1.22;0.16;3.82;15.21;60;200;5;10;9.83;19.8;3.93;7.4;21.1;46.76303318;5.559828717;50;300;25;5;11.04;5.88;0.34;35.15;12.88;39.2464455;74.63465724;72
26-May-10;MT-1078 al MT -1090;M4A;600;0.909166667;0.025;2.6425;16.35916667;40;150;9;8;10.2;19.48;0.38;7.41;21.28;77.81481281;10.5473693;76.8;200;25;5;11.3;1.28;0.02;36.2;10.32;7.824683812;78.85296312;77.5
3-Jun-10;MT-1091;M6;50;1.72;0.01;0.73;5.59;180;100;40;15;10.1;40.6;0.19;5.3;9.78;86.65601788;25.00388348;68;150;25;5;11;4.62;0.01;33.1;2.9;1.723645772;27.29561847;65
3-Jun-10;MT-1092;M6;50;3.07;0.01;4.13;9.92;180;200;22;25;10.1;30.88;0.1;15.68;12.6;75.59458989;28.46764919;68;200;15;5;11;5.57;0.01;46.5;5.03;10.98409084;68.00705947;65
3-Jun-10;MT-1093;M6;50;1.87;0.03;3.79;7.71;180;200;45;25;10.1;26.7;0.42;17.68;14.2;68.24377424;21.87311965;68;200;15;5;11;4.25;0.03;47;4.85;13.0847039;70.04054535;65
3-Jun-10;MT-1094;M6;50;1.74;0.03;3.17;6.11;180;200;100;15;10.1;32.24;0.38;5.24;15;79.11083578;7.086148222;68;200;35;5;11;1.66;0.07;48.5;2.62;4.297500619;69.19705385;65
3-Jun-10;MT-1095;M6;50;2.47;0.01;2.64;6.17;90;250;20;25;10;33.9;0.22;7.66;13.16;77.22372382;20.35600769;68;250;20;5;;7.14;0.03;37.5;5.6;11.9701763;73.34092745;65
3-Jun-10;MT-1096;M6;50;2.458847355;0.015455649;2.678535506;5.690371828;180;150;20;20;10;31.34;0.13;7.55;10.13;61.18618305;12.8009614;68;300;25;10;10.9;10.89;0.02;36.45;6.62;28.85411873;83.87233507;65
3-Jun-10;MT-1097;M6;50;1.585743696;0.01677303;0.516028466;4.417105008;90;200;20;20;9.9;32.26;0.16;8.44;9.04;85.997502;72.5253746;68;250;15;10;11;10.42;0.05;1.92;10.56;6.097364549;3.376757595;65
3-Jun-10;MT-1098;M6;50;0.86;0.01;0.96;5.55;180;150;65;20;9.9;19.87;0.3;2.23;11.55;60.4810159;6.464950539;68;200;15;10;10.9;6.33;0.03;22.25;6.08;25.84401858;86.5217875;65
3-Jun-10;MT-1099;M6;50;2.29;0.01;4.18;7.13;180;350;35;30;9.96;29.66;0.14;10.62;9.66;70.71744168;13.92132062;68;400;40;10;11.15;4.07;0.02;34.2;3.85;17.82239532;82.33761707;65
8-Jul-10;MT-1104;M6;64676;1.55;0.03;1.92;4.8;150;150;40;10;10.02;33.46;;7.17;11.17;87.5034007;15.0091748;85;200;40;10;11;1.73;;49.65;2.46;3.29346031;75.65963617;74
8-Jul-10;MT-1105;M6;43695;1.72;0.01;3.23;5.86;160;180;40;10;10.02;31.72;;15.06;10.06;81.71257446;22.36363204;80;220;30;10;10.8;2.3;;49.85;2.71;5.558891394;69.45238544;68
8-Jul-10;MT-1106;M6;27919;1.63;0.02;4.98;6.1;200;160;40;10;10;24.93;;13.34;8.74;61.64329883;10.7229992;60;250;40;10;10.8;4.9;;46.4;3.9;26.95454311;82.97566201;80
8-Jul-10;MT-1108;M6;15053;2.36;0.01;1.69;4.25;160;120;50;15;10.02;34.86;;7.72;9.5;80.92166375;22.10847444;79;180;40;15;10.8;4.42;;36.7;2.84;6.68951632;68.52397808;67
13-Jul-10;MT-1109;M6;22020;2.2;0.01;4.38;4.66;150;180;70;15;10.2;32.9;0.16;10.28;9.28;52.19467078;8.476491054;51;300;100;10;11;2.8;0.03;35;2.61;7.099543415;46.12465821;45
14-Jul-10;MT-1115;M4;31451;1.5173515;0.013734875;1.75763025;9.6470865;10;150;15;15;10;25.29;0.1;3.12;21.7;77.68536913;8.846294832;75.7;250;15;5;10.8;3.42;0.02;28.05;10.24;11.4;86.4;84.7
24-Jul-10;MT-1116;M2;18896;1.01;0.01;0.45;8.43;10;40;25;8;10.2;23.64;0.19;4.2;21.51;82.45598626;34.1362604;80;;;;;;;;;;;
25-Jul-10;MT-1117;M6;70301;2.25;0.01;1.33;8.14;150;100;65;20;10.2;33.12;0.13;11.73;12.05;88.31970328;54.44329121;85;150;10;5;11.1;2.7;0.02;34.15;3.83;1.610073331;35.44473113;34
26-Jul-10;MT-1118;M5;24144;1;0.01;0.11;7.05;80;50;80;20;10.2;32.18;0.25;1.83;10.37;80.42561392;28.02760504;77.5;;;;;;;;;;;
4-Ago-10;MT-1119;M4A;50;0.9;0.01;0.92;18.61;30;100;7;8;10.2;21.19;0.23;3.19;25.24;80.54218007;12.18704945;72;130;5;5;11.1;2.48;0.02;35.4;9.38;5.115814445;73.39759527;71
4-Ago-10;MT-1120;M4A;50;0.88;0.02;1.09;19.45;30;100;5;8;10.2;18.65;0.39;3.63;23.29;79.38557715;12.60088519;72;130;5;5;11.1;2.63;0.03;31.2;10.45;7.669989307;74.20364911;71
4-Ago-10;MT-1121;M4A;50;0.88;0.03;1.25;19.24;10;100;3;8;10.2;18.04;0.68;4;24.36;79.43594965;12.35336588;72;130;10;5;11.1;2.83;0.1;28.9;10.87;7.232959995;51.80506521;71
4-Ago-10;MT-1122;M4A;50;0.81;0.03;2.05;15.53;40;200;10;10;10;15.87;1.29;5.25;18.75;58.57877705;7.099237426;72;250;15;5;11;4.5;0.03;37.55;9.53;27.63696901;84.48446585;80
4-Ago-10;MT-1123;M4A;50;0.81;0.05;2.7;13.51;20;250;5;10;10;16.09;1.53;7.48;18.72;68.10013509;9.46770028;72;200;15;5;11;1.96;0.07;41.4;7.53;12.66231743;79.98497994;80
4-Ago-10;MT-1124;M4A;50;0.35;0.36;3.4;10.32;40;200;5;10;10.1;11.13;15.4;9.41;12.38;59.98517229;5.663980236;72;250;15;5;11;1.3;0.56;40.6;6.48;25.75262443;89.82299566;80
4-Ago-10;MT-1125;M4A;50;0.64;0.46;3.68;12.23;20;200;5;10;10;13.87;12.86;10.64;16.26;63.29961208;8.986557326;72;250;20;10;11;1.58;0.37;29;16.44;26.22316878;89.07446342;80
4-Ago-10;MT-1126;M4A;50;0.87;0.17;3.69;13.91;20;200;6;5;10;16.71;4.48;7.85;18.42;67.05383744;7.672990418;72;250;15;5;11;2.29;0.2;40.4;7.23;20.32976396;87.36269659;80
4-Ago-10;MT-1127;M4A;50;0.94;0.01;3.21;13.55;40;250;20;5;10;18.61;0.33;6.03;19.83;65.84160341;5.709583889;72;250;20;5;11;2.55;0.01;45.85;7.96;18.08613094;87.03179706;80
4-Ago-10;MT-1128;M4A;50;1.15;0.11;3.42;14.7;20;250;12.5;5;10;18.75;1.72;6.81;21.43;75.17882893;8.454228387;72;250;20;5;11;1.82;0.05;39.75;13.45;12.3213711;83.3215543;80
4-Ago-10;MT-1129;M4A;50;0.77;0.23;2.95;14.72;20;250;12.5;5;10;16.17;4.48;6.9;19.97;74.53458072;7.709530535;72;250;20;5;11;1.23;0.18;32.65;16.1;13.28813983;85.50141711;80
4-Ago-10;MT-1130;M4A;50;0.76;0.06;2.76;13.25;20;250;5;5;10;15.17;1.47;7.99;17.66;77.69196489;9.949675087;72;250;15;5;11;1.28;0.08;45.3;6.1;9.407570366;80.95381181;80
8-Ago-10;MT-1131;M6;75776;1.28;0.1;1.98;5.7;150;150;25;20;10.1;25.3;2.1;5.64;16.6;73.1857269;10.82454882;71;150;5;5;11.1;3.84;0.15;40;5.32;11.10803128;76.76984976;75
27-Ago-10;MT-1134;M6;0;2.05;0.01;4.35;9.6;160;180;25;20;10.2;35.02;0.22;6.62;14.66;61.11343818;5.227652844;62;280;20;5;11.1;3.91;0.01;54.2;4.32;13.46460643;84.45869508;82
29-Ago-10;MT-1135;M6;67560;1.54;0.16;4.04;5.81;160;180;35;20;10.4;24.26;3.68;9.72;15.66;56.64903328;7.916809819;57;280;20;5;11;4.32;0.11;51;4.75;20.41963505;84.08463552;83
29-Ago-10;MT-1137;M6;42289;1.29;0.04;1.14;5.45;160;120;50;15;10.2;34.44;1.26;4.94;16.04;67.37722164;9.836819086;66.5;130;15;5;11;2.91;0.2;31;3.81;2.869013609;31.10850157;40
30-Ago-10;MT-1138;M6;162300;2.14;0.07;5.69;8.89;160;150;60;15;10.5;29.22;1.22;4.68;21.48;69.88321471;3.981890475;68;280;25;5;11;4.21;0.02;53.9;5.8;19.86396623;90.47392502;88
31-Ago-10;MT-1139;M4;41239;1.17;0.06;5.75;4.93;100;200;35;15;10;22.28;1.51;7.4;16.65;68.7663189;4.858235034;67;250;50;5;10.85;2.27;0.03;48.1;4.23;20.13080914;90.73329065;89
31-Ago-10;MT-1140;M4A;20273;1.98;0.04;5.75;10.85;20;200;22.5;15;9.98;22.61;0.67;5.88;20.2;45.54907943;4.224041157;60;250;50;5;10.85;5.85;0.03;42.3;7.97;35.23889281;90.86121274;87.5
7-Set-10;MT-1142;M6;0;1.65;0.01;1.7;4.29;180;150;55;15;10;23.5;0.72;5.16;9.74;73.95560152;13.49213364;70.5;200;25;10;10.85;2.04;0.01;21.3;3;4.046393085;35.10308025;40
7-Set-10;MT-1143;M6;0;1.29;0.04;3.7;5.39;200;180;60;15;10;29.9;0.18;7;8.1;82.5539809;8.277442993;80;280;40;5;10.85;1.96;0.03;46.25;2.97;8.532911843;86.23513561;84
7-Set-10;MT-1144;M4;0;0.67;0.02;4;7.73;20;150;15;10;10;12.5;0.61;4.74;13.76;53.36989016;3.358780925;52;280;40;5;10.85;2.51;0.01;36.25;14.03;38.88995091;93.21562696;91.3
8-Set-10;MT-1146;M6;90611;1.7;0.02;1.19;5.65;200;120;90;20;10.1;29.45;0.38;6;8.63;82.84376947;21.53115727;78.5;200;30;10;10.7;2.4;0.04;49.9;2.39;2.271187224;60.23984017;65.8
16-Set-10;MT-1147;M5;16106;1.95;0.01;0.1;5.64;150;40;22;17;10.2;41.92;0.19;1.96;10.35;82.56939595;70.89909291;80;;;;;;;;;;;
16-Set-10;MT-1148;M6;57784;2.32;0.02;2.5;7.89;200;150;30;20;10;30.46;0.22;15.36;9.65;82.98876983;37.81009254;81;350;15;5;11;4.55;0.04;48.4;3.13;5.12186661;49.22540811;55
18-Oct-10;MT-1149;M1;198255;1.51;0.04;0.34;18.4;20;;20;5;10.5;15.14;0.56;2.01;23.36;85;53.5;83;;;;;;;;;;;
17-Nov-10;MT-1150;M2;151249;1.61;0.01;0.2;14.68;10;10;10;5;10.3;24.68;0.21;1.61;24.62;75.64935087;32.49289875;74;;;;;;;;;;;
17-Nov-10;MT-1151;M1;34598;1.97;0.01;0.25;16.26;20;;20;5;10.1;26.42;0.04;1.68;26.46;77.51279155;38.03149246;76.3;;;;;;;;;;;
17-Nov-10;MT-1152;M3;143291;2.34;0.01;1.96;16.75;40;180;30;15;10.3;22.95;0.06;3.14;24.39;72.561422;12.34217498;70.8;;;;;;;;;;;
16-Dic-10;MT-1153;M4;0;1.63;0.03;3.6;8.45;30;150;30;10;9.9;17.12;0.42;5.5;15.3;75.8;11.2;75;250;20;5;11.1;1.91;0.02;45.95;4.87;7.5;83.3;82
23-Ene-11;1154;M2;15055;2.01;0.01;0.13;15.9;20;20;8;15;10.1;27.8;0.1;1.4;25;77.5;65.6;77;;;;;;;;;;;
23-Ene-11;1155;M6;20843;3.03;0.01;0.93;17.03;20;100;9;15;10.1;29.1;0.1;5;24.9;72.2;39.4;71;120;5;10;;17.02;0.02;16.85;19;18.36217637;57.73372491;55
23-Ene-11;1156;M5;78570;1.27;0.01;0.16;11.6;30;30;13;15;10.1;32;0.2;2.9;17.2;67.5;43.3;66;;;;;;;;;;;
23-Ene-11;1157;M2;28175;0.63;0.01;0.07;8.25;5;20;6;15;10.1;18;0.1;1.2;17;79.1;54.2;78;;;;;;;;;;;
23-Ene-11;1158;M2;11656;0.41;0.01;0.08;6.46;10;20;25;25;10;14.7;0.2;1.2;9.8;53.2;22.3;52;;;;;;;;;;;
27-Ene-11;1159;M2;66184;0.82;0.01;0.05;7.57;30;;50;15;10;27.1;0.1;0.9;17.7;75.6;71.9;73;;;;;;;;;;;
27-Ene-11;1160;M2;212479;1.2;0.01;0.1;9.51;;;15;10;10;21.8;0.1;1.2;26;84;59.4;82;;;;;;;;;;;
8-Feb-11;1161;M6;49860;0.4;0.19;0.81;2.77;100;150;30;15;9.9;9;6.2;10;5.8;50.3;24.4;48.5;100;10;5;11;1.92;0.81;19;3.47;13.15956355;56.52560752;47
9-Feb-11;1162;M4A;34628;0.51;0.02;1.34;3.41;15;100;16;15;10.2;20.3;1.2;7.6;11;61.1;8.6;59.5;150;8;5;11;3.5;0.07;41.7;4.58;18.3;82.2;
22-Feb-11;1163;M6;0;1.02;0.03;2.34;12.31;160;180;20;5;9.9;25.2;0.6;13.5;18.1;51.6;11.9;48;200;20;5;10.9;6.55;0.09;43.9;8.16;23.48820149;67.71731974;65
22-Feb-11;1164;M6;0;1.15;0.12;2.81;8.56;180;200;15;10;9.5;23.9;2.3;15.8;12.4;48.6;12.6;45;240;35;5;10.9;6.75;0.33;40.4;7.03;31.85555334;74.49174937;72
22-Feb-11;1165;M6;0;1.05;0.04;3.42;12.79;250;200;15;10;9.6;15.8;0.8;26.2;11.9;25.2;12.8;22;260;35;5;10.9;5.86;0.26;42.8;7.94;25.12036146;56.39004323;53
22-Feb-11;1166;M5;144983;1.74;0.01;0.28;5.66;80;80;50;10;10.1;30;0.2;4.3;8.8;84.4;66.6;65;;;;;;;;;;;
22-Feb-11;1167;M6;68383;2.27;0.01;1.61;6.19;120;100;60;10;10.1;27.5;0.1;16;7.7;78.7;61.7;76.5;140;15;5;10.8;6.96;0.02;23.43;4.28;5.981311775;27.13755887;25
22-Feb-11;1168;M6;54023;1.19;0.05;2.08;5.14;80;120;14;15;10.2;22.8;1.3;6.3;12.8;60.3;9.7;71.5;150;16;5;11;4.48;0.13;34.2;4.84;17.49969952;78.22015346;76
22-Feb-11;1169;M5;14910;0.64;0.02;0.32;4.35;80;80;20;10;10.1;24.6;0.6;7.2;12.4;83.9;53;81.5;;;;;;;;;;;
22-Feb-11;1170;M6;28093;0.94;0.03;0.88;4.74;80;100;60;10;10.1;20;0.6;2.8;13.4;72.4;11.5;71;150;20;5;10.8;1.6;0.07;22.23;3.5;3.659468188;57.2384446;56
2-Mar-11;1171;M5;25215;1.56;0.01;0.25;9.01;80;80;60;44.4;10.2;21.6;0.1;2.1;15;71.2;40.7;70;;;;;;;;;;;
2-Mar-11;1172;M6;56498;2.51;0.01;1.44;10.28;120;100;85;44.4;10.2;27.4;0.1;11;11.9;86.3;61.7;61;550;50;33;10.8;3.17;0.01;15.8;7.15;3.818522907;33.95354867;33
2-Mar-11;1173;M2;76564;1.21;0.01;0.21;8.26;60;80;55;33.3;10.2;18.7;0.1;0.8;16.1;80.4;20;80;;;;;;;;;;;
4-Mar-11;1174;M2;0;0.34;0.01;0.07;3.3;5;;5;5;10.4;14.3;0.1;0.9;15.4;76;21.7;74.4;;;;;;;;;;;
4-Mar-11;1175;M4;0;0.98;0.01;0.83;8.24;15;180;15;10;9.6;19.2;0.1;4.5;18.9;85.6;22.5;83;250;10;10;10.8;1.7;0.01;15.7;17.94;6.974603582;72.36077152;70
4-Mar-11;1176;M2;0;1;0.01;0.26;8.02;15;70;45;15;9.8;17.1;0.1;2;18.7;89.5;46;88.5;;;;;;;;;;;
21-Mar-11;1177;M2;45;0.45;0.01;0.1;5.41;10;40;15;15;10.4;19.8;0.3;1.1;18.7;80.8;23.4;78.5;;;;;;;;;;;
21-Mar-11;1178;M5;55;1.12;0.01;0.48;5.75;50;100;50;30;10.4;25.3;0.1;6;10.8;78.1;44.7;76.8;;;;;;;;;;;
27-Mar-11;1179;M6;11080;2.02;0.03;1.28;1.9;400;80;20;15;9.9;27.2;0.3;4.7;7.9;80.3;17.2;78;200;15;5;10.9;5.67;0.04;39.4;3.27;8.035365584;69.58524178;67
2-Abr-11;1180;M6;36;0.79;0.05;2.43;5.58;80;200;55;15;10.2;21;1.6;6;11.1;69.4;7.1;68;250;35;5;11;1.33;0.14;41.1;3.06;7.3;81.3;80
22-Abr-11;1181;M4;106004;0.44;0.19;0.7;3.13;5;30;6;15;10.3;7.2;4.3;17.2;4.5;34.7;51;32;120;6;5;10.5;4.3;2.01;8.62;6.23;16.23137526;20.08364732;18
24-Abr-11;1182;M6;0;1.1;0.01;1.74;1.8;180;180;90;10;9.8;20.1;0.2;7.9;8.4;88.6;18.2;86;250;50;10;10.5;0.77;0.01;35.15;2.21;2.87822457;69.17196881;67.5
26-Abr-11;1183;M6;159611;2.25;0.05;3.53;9.76;50;200;60;10;9.9;21;0.4;12.4;16.4;77.9;23;75.5;250;25;10;10.3;2.39;0.1;42;5.38;8.262587403;72.93637457;71.5
26-Abr-11;1184;M4A;13403;2.48;0.01;0.79;16.47;20;100;40;5;9.9;29;0;4.4;26.2;89.1;42.9;87;200;13;5;10.3;5.4;0.01;12.16;19.59;7.633403414;54.02072144;52
26-Abr-11;1185;M2;64256;1.7;0.01;0.19;12.82;10;;18;10;10;24.3;0;2.8;23.5;90.5;89.6;89;;;;;;;;;;;
11-May-11;1186;M2;0;0.56;0.01;0.06;11.98;5;0;8;10;10.4;23.4;0.1;1;22.8;60.1;28.5;70;;;;;;;;;;;
11-May-11;1187;M2;0;2.01;0.01;0.14;16.76;10;30;5;5;10.4;25.3;0;1;25.8;72;41.3;75;;;;;;;;;;;
11-May-11;1188;M4;0;2.2;0.01;1.25;16.91;50;100;55;30;10.3;27.6;0.1;6.2;25.2;81.6;32.8;82;200;3;5;11;5.17;0.01;43.85;9.73;4.009006994;60.93593355;62
17-May-11;1189;M6;0;0.71;0.02;0.95;1.55;130;100;10;10;9.9;26.1;0.3;4;7.6;68.6;8;67.5;200;17;5;10.8;5.52;0.03;32.5;4.28;19.34296978;85.92200925;84
29-May-11;1191;M4A;33825;0.27;0.05;1.91;7.35;10;150;17;5;10;6.7;1.3;5;9.6;57.3;6.1;55;200;15;5;11;1.29;0.07;30;10.88;25.8011362;85.65783911;83.5
29-May-11;1192;M4A;173940;0.5;0.08;5.38;8.87;40;200;15;5;9.8;9.9;1.9;17.3;12.4;56.6;9.4;55;250;20;5;11.1;1.52;0.09;37.2;9.47;37.19630179;86.76501724;84
7-Jun-11;1193;M1;77295;1.14;0.01;0.06;14.84;15;;10;5;10.5;19.5;0.1;0.7;23.3;84.4;46.1;84;;;;;;;;;;;
7-Jun-11;1194;M1;308895;0.59;0.01;0.06;8.38;15;;5;10;10.6;15.4;0.1;0.6;18.9;83;22.8;82;;;;;;;;;;;
7-Jun-11;1195;M1;61215;0.4;0.01;0.04;2.48;5;;5;10;10.5;12.8;0;0.2;14.2;77.7;10.9;77;;;;;;;;;;;
6-Jun-11;1196;M2;0;0.57;0.01;0.09;8.26;15;;10;15;10.7;18.1;0.2;2.4;16.9;86.1;74.3;85;;;;;;;;;;;
16-Jun-11;1197;M1;29805;1.1;0.01;0.18;23.37;60;30;15;5;11.2;19.7;0.1;1.1;23.7;74.1;21.9;75;;;;;;;;;;;
16-Jun-11;1198;M4A;130725;1.17;0.01;2.38;19.29;40;150;15;5;9.9;19.6;0.1;6.7;22;69.2;11.1;70.5;150;15;5;11.5;3.43;0.01;37.2;10.13;16.0318553;81.92897113;81
16-Jun-11;1199;M2A;48905;0.9;0.01;0.28;12.88;15;50;20;15;10.5;15;0.1;1.6;17.5;70.2;24.7;71.5;;;;;;;;;;;
28-Jun-11;1200;M1;220000;1.52;0.02;0.12;6.76;10;;15;10;10;18.1;0.3;1.1;24.5;92.6;69.2;93;;;;;;;;;;;
8-Jul-11;1201;M6;32201;1.72;0.02;1.19;1.88;250;80;8;15;9.9;35.6;0.1;6.5;9.1;84.6;21.8;67.5;200;15;;10.9;4.2;0.02;32.8;2.94;6.147785586;68.17003746;67.5
19-Jul-11;1202;M2;0;0.84;0.01;0.39;13.27;20;20;60;15;10.3;13.4;0.1;3.5;24.9;57.2;31;58;;;;;;;;;;;
19-Jul-11;1203;M5;0;1.91;0.01;0.22;6.74;150;;160;15;10.5;32.3;0.1;5.2;9.9;85;84;81.5;;;;;;;;;;;
19-Jul-11;1204;M6;0;1.74;0.01;1.5;5.8;180;120;90;15;10.4;31;0.2;7.1;9.3;68.3;17.4;67;200;75;10;10.8;9.5;0.04;33.9;5.32;18.83163214;74.78959489;75
26-Jul-11;1205;M6;124193;1.84;0.01;2.02;7.73;200;150;60;15;10.1;33.5;0.2;3.3;10.4;69;6.1;68;200;25;10;10.8;3.18;0.02;34.6;4.26;8.583385892;82.70263874;80.5
26-Jul-11;1206;M2T;229466;1.16;0.01;0.16;12.49;30;;30;15;10.3;24;0.1;2.3;14.6;81.6;55.1;80.5;;;;;;;;;;;
26-Jul-11;1207;M2;58905;1.17;0.01;0.11;14.91;10;30;10;10;10.2;26.6;0;1.6;25.3;84.5;48.1;83.5;;;;;;;;;;;
31-Jul-11;1208;M2;22898;0.53;0.01;0.11;7.12;10;10;7;25;10.2;11.2;0.2;2.7;20.2;11.6;16.3;9;;;;;;;;;;;
24-Ago-11;1212;M4AT;45098;0.78;0.03;1.7;3.05;75;120;90;10;11;31;1.1;2.9;13.3;59.4;2.7;63;250;12;10;11.5;3.61;0.07;42.6;3.63;11.8;68.4;70.5
30-Ago-11;1214;M2;92194;0.92;0.01;0.06;8.27;10;;10;10;10.2;23.1;0.1;0.6;21.4;84.7;41.7;85.5;;;;;;;;;;;
30-Ago-11;1215;M2T;34808;1.59;0.01;0.05;10.33;10;;20;15;10.2;23;0.1;0.8;19.8;77.3;80.4;78.2;;;;;;;;;;;
30-Ago-11;1216;M5;131220;1.18;0.01;0.13;8.49;120;30;55;15;10;29.4;0.2;0.7;11.2;73.8;14.3;74.3;;;;;;;;;;;
31-Ago-11;1217;M6;17753;2.38;0.01;1.82;4.45;50;150;75;40;9.9;24.2;0.1;12.1;6.4;51.8;22.6;50.5;200;50;70;10.9;6;0.05;18.45;3.76;16.07944662;43.40304926;42.5
31-Ago-11;1218;M6;159289;1.41;0.03;2.04;5.38;100;150;25;15;10;29.1;0.5;5.8;10.1;76.1;10.3;75.5;200;20;5;10.8;2.9;0.13;39.3;3.44;8.931202773;82.30502571;81.5
1-Set-11;1220;M2T;33660;1.13;0.01;0.07;8.5;10;;35;30;10.3;21.9;0.1;1;18;81.1;68.8;82.1;;;;;;;;;;;
1-Set-11;1221;M5;61226;1.43;0.01;0.17;7.58;70;50;80;30;9.9;21.6;0.1;2;11.3;81.5;55.5;80.2;;;;;;;;;;;
1-Set-11;1222;M5;58883;0.65;0.01;0.11;4.84;80;40;65;10;10.3;16.6;0.2;0.9;7.4;87.5;27.3;86;;;;;;;;;;;
8-Set-11;1225;M4A;18690;0.35;0.05;1.56;4.74;10;120;28;15;9.9;16.7;3.2;3.5;11.3;38.7;1.7;37.5;200;20;5;10.7;2.28;0.16;46;4.67;20.1259629;86.39845063;85.2
8-Set-11;1226;M2A;18225;1.89;0.01;0.45;17.16;20;30;25;10;10.3;23.7;0.1;2.2;26.4;70;26.8;71;;;;;;;;;;;
8-Set-11;1227;M2;51416;2.21;0.01;0.91;16.92;20;60;30;10;10.3;22.5;0;2.8;26.2;76.5;22.3;77.5;;;;;;;;;;;
8-Set-11;1228;M1;24038;1.66;0.01;0.26;16.56;15;20;23;10;10.3;25.7;0;1.9;27.5;85.5;43.3;86.5;;;;;;;;;;;
13-Set-11;1229;M6;0;1.89;0.02;1.48;5.73;110;140;20;20;10.5;36.1;0.5;5.6;9.6;75.6;15.4;74;250;25;5;10.8;5.34;0.06;39.1;3.78;5.727575238;54.94132646;52
14-Set-11;1230;M6;0;0.96;0.01;1.09;2.01;150;140;23;15;10.4;28.9;0.3;5.9;9.7;82.4;14.1;81;200;23;5;10.6;2.76;0.01;38.4;3.07;6.416995953;75.5672486;74
14-Set-11;1231;M5;0;1.46;0.01;0.26;5.84;150;30;55;25;10.4;35.7;0.2;3.6;10.2;84.9;46.1;83;;;;;;;;;;;
20-Set-11;1232;M2;140036;1.21;0.01;0.12;9.14;5;;7.5;10;10.8;28.1;0.1;1;25.4;89.1;26.9;90.5;;;;;;;;;;;
20-Set-11;1233;M2T;71974;1.46;0.01;0.1;11.77;30;50;30;15;10.4;28.6;0.1;0.9;21.2;80.7;36.7;82;;;;;;;;;;;
20-Set-11;1234;M4AT;58883;2.23;0.01;2.69;11.85;15;150;20;10;10.2;27.5;0;4.4;23.4;67.9;8.6;67;150;15;10;10.8;3.48;0.01;43.92;10.09;8.189674899;81.75654824;82.5
21-Set-11;1235;M2;236591;0.79;0.01;0.03;8.8;5;;12.5;10;10.6;18.9;0.1;0.5;24.1;89.6;49.6;90.7;;;;;;;;;;;
21-Set-11;1236;M2AT;61151;0.87;0.01;0.05;12.19;15;80;20;10;10.2;22.9;0.3;1.1;15.5;76.5;49.6;77.5;;;;;;;;;;;
23-Set-11;1237;MaterialA;51424;0.15;0.01;0.02;5.98;0;;0.6;5;10.2;6.3;0.2;0.5;10.9;78.9;45.7;90;;;;;;;;;;;
25-Set-11;1238;M4A ;27300;0.48;0.31;1.21;2.87;30;120;1.4;15;9.8;12.6;12;6.7;10.1;26.6;5.7;25;200;10;5;10.8;4.73;1.92;23.15;6.46;29.86975767;58.6464672;52
11-Oct-11;1239;M2;0;0.87;0.01;0.06;8.77;10;;27.5;15;10.2;22.9;0.1;0.6;20.9;87.5;32;88.5;;;;;;;;;;;
11-Oct-11;1240;M2;0;0.18;0.01;0.06;3.69;2;;25;20;10;8;0.2;0.7;8.4;82.6;22.5;83;;;;;;;;;;;
11-Oct-11;1241;M5;0;1.02;0.01;0.19;7.03;100;;110;15;10.2;27.1;0.2;1.9;9.5;84.4;32.9;83;;;;;;;;;;;
16-Oct-11;1242;M2;132147;1.02;0.01;0.1;11.7;10;;20;10;10.6;18.4;0;1.3;21.8;90.2;63.6;91.1;;;;;;;;;;;
16-Oct-11;1243;M2;16005;2.2;0.01;0.49;16.58;20;;40;15;10.6;20;0;3.5;24.8;92.4;78.5;92.8;;;;;;;;;;;
21-Oct-11;1244;M6;46354;2.34;0.01;1.24;4.35;150;120;85;15;10.2;29.4;0.2;13.8;8;88.3;82.7;86.5;200;20;10;11;2.93;0.03;6;3.84;3.129896026;12.80053981;18
21-Oct-11;1245;M5;83100;1.74;0.01;0.51;6.01;150;40;90;10;10.1;28.1;0.2;5.8;8.7;88.8;60.9;88.2;;;;;;;;;;;
21-Oct-11;1246;M6;47201;1.41;0.01;1.58;7.83;150;120;80;15;10.2;32.7;0.4;2.4;11.7;68.2;4.4;68;120;20;5;11;4.51;0.03;36.76;4.47;10.01383457;72.32869082;72
21-Oct-11;1247;M6;87593;1.44;0.06;4.04;8.24;100;160;80;15;10.2;20;1.2;5.7;11.5;70;6.9;69.5;250;20;15;11.1;3.25;0.06;42.2;4.8;19.54850755;88.34629816;
21-Oct-11;1248;M4AT;12120;2.27;0.01;2.45;17.67;70;140;30;5;11.1;28;0.1;5.2;21.6;68.3;11.4;67;210;15;15;11.1;5.8;0.01;28.6;12;18.19322459;81.16630579;
22-Oct-11;1249;M4AT;86235;2.35;0.02;3.05;13.56;60;150;40;15;10;25.7;0.2;6.2;21.2;83.6;14.8;82.5;200;15;15;11.2;3.75;0.01;37.15;10.79;11.37909347;82.72117849;
22-Oct-11;1250;M3;30698;2.05;0.01;1.27;17.85;10;80;20;5;10;27.3;0;4.9;26.4;82.3;21.8;81;130;10;15;11.3;6.76;0.01;24.75;17.46;14.04799392;76.05391092;75
9-Ene-12;1277;M6;270836;1.79;0.01;3.17;11.54;60;200;45;20;10.1;29.68;0.16;6.31;16.33;68.17;8.5;69.5;300;50;10;11.2;4.43;0.02;44.35;5.89;14.78;86.65;86.5
9-Ene-12;1278;M2AT;49444;1.55;0.01;0.16;16.22;30;;20;10;10.6;32.86;0.21;2.56;22.64;90.71;74;90.5;;;;;;;;;;;
9-Ene-12;1279;M3;76624;2.52;0.01;1.44;20.03;30;100;160;5;10.1;23.88;0.01;3.89;27.47;95.05;28;94.5;150;20;10;11.2;2.68;0.01;30.8;16.7;3.37;70.24;70.5
9-Ene-12;1280;M1;131318;2.46;0.01;0.23;18.59;5;;40;15;10.5;24.15;0.01;1.81;30.02;95.11;78.5;94.5;;;;;;;;;;;
12-Ene-12;1281;M4A;29085;0.01;1.02;2.06;2.51;200;400;50;20;9.5;0.07;29.45;8.42;3.59;7.34;11.2;70.8;250;80;15;;0.05;0.99;10.95;2.99;28.97;80.67;76.2
12-Ene-12;1282;M5;42784;1.23;0.02;0.37;2.38;120;50;70;20;10.1;23.03;0.23;4.73;6.79;85.5;65.7;82;;;;;;;;;;;
22-Ene-12;1283;M1;40140;0.07;0.01;0.01;1.07;10;;13;10;10.9;19.92;0.22;0.76;20.61;93.88;77.8;92;;;;;;;;;;;
22-Ene-12;1284;M1;49943;1.46;0.01;0.07;9.1;10;;20;10;10.9;23.69;0.24;1.01;24.88;93.17;86.5;92;;;;;;;;;;;
24-Ene-12;1285;M6;62325;1.22;0.02;0.56;2.64;100;150;75;15;10;24.12;0.42;7.12;7.54;85.58;55.2;83;120;12;;10.2;1.33;0.1;17.84;2.04;0.85;24.98;23
8-Feb-12;1286;M4A;28046;0.4;0.06;1.46;3.98;80;130;42;25;9.4;3.95;1.06;19.92;4.14;26.7;36.8;12;120;12;;10.2;3.29;0.92;15;4.38;17.2;21.9;10
1-Mar-12;1287;M2;33289;1.43;0.01;0.07;14.33;15;0;20;15;10.8;25.18;0.04;1;23.06;93.8;66.7;92;;;;;;;;;;;
1-Mar-12;1288;M5;41764;1.48;0.01;0.38;16.92;20;50;17;10;11;27.62;0.04;5.9;22.54;83.79;74.2;82.5;;;;;;;;;;;
