Repository: maycq/datosp

File: leyes_mineral.csv (part 2 of 6)
Fecha_reporte;MT;Tipo_Mineral;Tonelaje;Ali_Cu;Ali_Pb;Ali_Zn;Ali_Fe;NaCN;ZnSO4;PAX;F582;pH;Flo1_Cu;Flo1_Pb;Flo1_Zn;Flo1_Fe;Cu;Zn;Recup_Cu;CuSO4;SIPX;F582;pH;Flo2_Cu;Flo2_Pb;Flo2_Zn;Flo2_Fe;Cu;Zn;Recup_Zn
1-Mar-12;1289;M6;87604;2.14;0.01;1.41;18.04;30;150;95;15;10.4;22.72;0.02;3.64;24.18;88.98;22.5;87;150;10;5;10.9;3.46;0.01;30.3;16.82;5.39;74.52;73
1-Mar-12;1290;M5;52721;2.34;0.01;0.22;18.48;15;40;65;20;10.5;21.02;0.01;1.12;26.6;95.18;57.8;92.5;;;;;;;;;;;
1-Mar-12;1291;M2;74021;1.5;0.01;0.06;14.86;15;0;60;20;10.5;24.2;0.08;0.56;25.08;93.24;63.7;91.8;;;;;;;;;;;
1-Mar-12;1292;M1;45368;1.95;0.01;0.22;19.27;15;30;45;20;10.4;24.24;0.01;1.38;26.56;94.32;48.6;92;;;;;;;;;;;
3-Mar-12;1293;M4A;0;0.59;0.21;2.26;3.13;200;130;5;20;10.2;14.38;7.06;19.7;5.66;36.4;12.8;36;220;35;5;10.8;4.03;1.32;39.5;3.42;25.63;64.65;64
6-Mar-12;1294;M3;54191;2.36;0.01;2.69;18.99;30;180;140;25;10.2;23.4;0.03;4.88;25.4;89.29;16.6;73.5;280;25;10;11;2.95;0.01;33.5;17.59;7.92;80.27;76
6-Mar-12;1295;M6;170228;1.68;0.02;5.03;8.1;150;170;90;15;10.1;33.58;0.42;5.44;13.23;61.19;3.3;81.5;250;55;5;11;4.57;0.02;47.75;4.84;26.72;93.03;
6-Mar-12;1296;M5;81255;1.56;0.01;0.18;11.66;30;;20;15;10.2;36.68;0.15;2.54;12.03;77.59;53.7;78.6;;;;;;;;;;;
6-Mar-12;1297;M2;39349;0.38;0.01;0.1;7.87;50;;70;20;10.3;20.12;0.34;1.79;14.5;82.59;29.7;70;;;;;;;;;;;
19-Mar-12;1298;M1;122903;0.16;0.01;0.01;1.4;10;;12;10;10.2;;;;;;;90;;;;;;;;;;;
19-Mar-12;1299;M1;87000;0.07;0.01;0.01;1;10;;12;10;10.2;;;;;;;89.8;;;;;;;;;;;
31-Mar-12;1301;M4;222855;0.68;0.06;0.63;8.5;60;200;3;15;10;18.52;0.92;10.88;18.98;51.15;34;55;150;3;5;11;8.81;0.36;11.84;13.2;20.02;30.43;45
31-Mar-12;1302;M2;154331;0.59;0.02;0.2;7.75;10;;8;10;10.5;14.78;0.33;4.65;22.65;79.35;69.2;81;;;;;;;;;;;
31-Mar-12;1303;M2A;64703;0.89;0.01;0.24;7.2;10;25;60;20;10.1;19.22;0.08;2.92;15.46;86.73;51.8;88;;;;;;;;;;;
31-Mar-12;1304;M2;54900;0.65;0.01;0.2;7.65;0;30;11;20;10.2;16.83;0.12;1.73;23.86;76.21;30.1;78.5;;;;;;;;;;;
31-Mar-12;1305;M2A;89224;0.39;0.01;0.11;5.4;10;30;9;15;10.2;17.87;0.35;1.75;17.72;71.35;25.1;73;;;;;;;;;;;
2-Abr-12;1306;M6;28423;0.64;0.01;0.77;5.6;75;80;70;15;10.1;21.27;0.3;2.09;11.26;71.02;6;70;150;3;5;11;3.12;0.04;31.64;5.2;9.65;83.45;79
14-Abr-12;1307;M2AT;39349;0.33;0.03;0.28;4.55;0;0;10;10;10;10.6;0.81;6.06;11.7;59.98;38.2;62;;;;;;;;;;;
22-Abr-12;1308;M6;24450;0.63;0.01;1.27;3.24;80;150;14;20;10;23.67;0.32;12.48;9.08;63.51;16.3;65;150;9;5;10;2.2;0.03;33.35;2.77;9.32;68.94;70
22-Abr-12;1309;M2;39799;0.29;0.04;0.27;5.01;10;30;12;15;10.1;8.27;0.49;14.68;13.25;0.27;0.2;30;;;;;;;;;;;
23-May-12;1310;M4;228799;0.43;0.04;0.53;7.36;100;100;2;7.5;9.9;11.57;0.5;18.74;12.18;23.65;31.5;20;50;3;;12.1;7.55;0.34;7.04;10.37;25.66;19.66;18
30-May-12;1311;M5;20775;0.87;0.01;0.34;2.85;80;70;40;10;10;32.2;0.45;4.15;9.84;89.28;27.9;88;;;;;;;;;;;
30-May-12;1312;M6;19736;0.48;0.01;0.98;2.55;80;120;25;10;9.9;22.76;0.65;4.51;9.04;65.65;6.1;65;150;15;5;10.8;2.55;0.03;32.85;2.98;13.73;82.41;81
30-May-12;1313;M2AT;68505;0.57;0.02;0.14;8.43;10;50;7;10;9.9;18.9;0.61;3.81;19.79;74.98;66.3;76;;;;;;;;;;;
30-May-12;1314;M2AT;117645;0.41;0.01;0.06;7.61;10;20;7;10;9.9;18.1;0.32;1.08;17.63;73.29;31;74;;;;;;;;;;;
30-May-12;1315;M2AT;168731;0.33;0.01;0.12;6.81;10;50;28;15;9.9;15.6;0.44;0.67;12.86;44.61;4.3;45;;;;;;;;;;;
31-May-12;1316;M2A;56610;0.7;0.02;0.36;11.95;5;40;7;15;10;18.21;0.48;3.01;22.51;62.85;20.2;70;;;;;;;;;;;
31-May-12;1317;M5;59719;0.73;0.01;0.16;5.17;80;30;70;20;9;19.53;0.15;0.66;8;61.83;9.3;58;;;;;;;;;;;
30-May-12;1318;M4A;7680;0.46;0.01;2.8;6.14;60;200;8;5;10;13.94;0.19;9.67;12.97;35.9;3.7;40;200;15;10;11.2;2.78;0.01;40.3;5.86;41.5;89.6;88
7-Jun-12;1319;M4A;4263;0.57;0.01;0.67;6.4;80;150;20;5;10;10.81;0.09;15.44;10.08;49.89;60.7;48.5;110;2;5;11.1;9.02;0.05;12.57;9.67;41.33;40.89;18
11-Jun-12;1320;M2A;31901;1.24;0.01;0.8;11.8;45;50;7;5;11;15.3;0.05;5.9;21.1;81.75;50.3;82.5;;;;;;;;;;;
11-Jun-12;1321;M2;39360;1.36;0.01;0.26;10.16;45;50;8;5;11;17.2;0.06;2.85;20.76;83.21;74.6;82.5;;;;;;;;;;;
26-Jul-12;1324;M1;109699;0.96;0.01;0.2;19.11;20;40;30;15;10.5;12.58;0.07;1.23;23.73;87.59;43;86;;;;;;;;;;;
26-Jul-12;1325;M6;11426;0.81;0.01;0.87;2.34;75;100;40;15;9.9;25.16;0.17;3.6;9.44;77.22;10.5;75;150;5;5;10.5;4.03;0.03;35;3.49;9.74;80.48;78
31-Jul-12;1326;M2A;20554;0.53;0.01;0.21;8.03;40;50;90;15;10.1;2.81;0.05;0.88;8.13;6.18;5;6;;;;;;;;;;;
31-Jul-12;1327;M2A;143333;0.89;0.01;0.19;8.03;20;50;11.5;10;10.2;17.4;0.14;1.07;16.73;74.12;23.2;78;;;;;;;;;;;
31-Jul-12;1328;M2A;39503;0.63;0.01;0.16;7.21;10;50;7.5;10;10.2;17.76;0.07;1.64;15.07;80.03;25.6;81;;;;;;;;;;;
31-Jul-12;1329;M2A;45461;0.56;0.01;0.06;8.04;10;50;10;10;10.2;21.08;0.08;1.29;21.77;90.81;50.2;90;;;;;;;;;;;
1-Ago-12;1330;M4A;20599;1.39;0.02;4.81;13.12;20;200;30;10;9.8;19.5;0.38;6.8;20.37;84.95;8.6;83;300;15;10;10.9;1.18;0.01;48.5;8.65;7.39;87.91;86
1-Ago-12;1331;M5;7906;0.88;0.01;0.37;2.45;100;100;95;15;10;20.87;0.28;2.55;7.39;94.45;26.4;85;;;;;;;;;;;
13-Ago-12;1333;M6;9484;0.92;0.05;2.37;0.9;100;150;90;10;10.2;16.8;1.02;2.56;6.52;85.82;12.3;83;;;;;2.51;0.07;32.85;2.99;6.57;80.61;
13-Ago-12;1334;M5;14588;1;0.02;2.29;0.14;70;150;40;5;10;30.6;0.46;1.96;9.44;90.56;38.1;88.5;;;;;;;;;;;
4-Oct-12;1378;M4AT;11468;0.65;0.09;1.38;4.1;40;100;30;25;10.1;17.67;2.31;8.74;9.87;48.08;10.7;49;150;20;5;10.9;2.46;0.64;32.55;3.17;8.11;48.38;48
4-Oct-12;1379;M2;15868;0.76;0.01;0.31;9.26;20;40;100;50;10;4.25;0.04;1.13;9.89;5.45;3.6;6;;;;;;;;;;;
4-Oct-12;1380;M4A;15945;1.09;0.06;2.51;7.37;40;100;80;40;10;5.94;0.31;6.38;9.42;6.14;2.8;8;200;50;10;10.4;2.61;0.16;5.28;7.75;2.38;2.05;
12-Oct-12;1381;M4AT;41565;0.63;0.05;0.58;6.46;80;80;20;25;10;17.66;1.42;6.88;16.12;62.06;25.7;68;100;8;5;11;3.85;0.26;21.5;6.94;10.02;59.48;58.5
18-Oct-12;1382;M6;16785;0.49;0.01;0.64;7.05;40;150;100;25;10;7.1;0.12;6.11;7.3;11.26;7.6;10;;;;;3.2;0.05;2.16;7.05;5.2;2.75;
25-Oct-12;1383;M2;0;0.86;0.03;0.69;9.97;15;100;40;10;10.5;11.34;0.22;6;19.21;17.76;11.5;18;;;;;;;;;;;
30-Oct-12;1384;M6;42049;1.03;0.03;1.69;4.81;150;120;20;10;9.8;15.17;0.46;6.71;7.72;50.3;12.8;50;250;20;5;10.8;3.7;0.05;27;4.02;17.8;74.5;73
3-Nov-12;1385;M6;14000;0.49;0.12;2.22;3.4;200;200;20;15;9.5;8.45;4.85;25.95;3.14;12.95;8.9;10;200;20;10;10.8;4.12;0.98;24.2;2.98;20.9;27.33;26
6-Nov-12;1386;M2;0;0.87;0.01;0.42;9.5;15;40;25;10;10.3;6.75;0.03;1.57;13.8;17.07;8.3;18;;;;;;;;;;;
23-Nov-12;1387;M2AT;221378;1.03;0.01;0.06;8.03;10;20;12.5;10;10.2;19.34;0.09;0.97;17.1;79.27;68.8;79.3;;;;;;;;;;;
23-Nov-12;1388;M2AT;51698;1.52;0.01;0.15;8.32;10;40;40;10;10.2;27.2;0.12;1.84;13.35;77.67;67.9;78.5;;;;;;;;;;;
23-Nov-12;1389;M2AT;130020;0.62;0.01;0.07;9.09;10;20;10;10;10.1;14.23;0.08;1.03;16.4;90.89;59.1;88.5;;;;;;;;;;;
23-Nov-12;1390;M2AT;40781;1.02;0.01;0.21;12.89;10;20;20;10;10.3;21.26;0.13;2.12;22.2;85.66;47.2;85;;;;;;;;;;;
24-Nov-12;1391;M2AT;86400;0.14;0.01;0.01;2.4;20;15;10;10;10.2;13.5;0.15;0.47;12.87;85.27;28.7;80;;;;;;;;;;;
24-Nov-12;1392;M6;26603;0.84;0.05;1.01;7.68;100;200;15;10;9.7;14.3;1.16;21.75;13.73;41.2;49.7;40;150;10;5;10.8;7.61;0.69;12.46;24.83;14.62;18.99;16
24-Nov-12;1393;M5;18443;0.65;0.02;0.42;6.12;30;120;15;10;10;17;0.67;7.52;13.93;59.37;43;58;;;;;;;;;;;
24-Nov-12;1394;M6;26284;0.6;0.02;1.11;8.38;150;200;25;10;10.1;8.7;0.21;24.75;13.01;17.94;29.2;17.5;150;10;5;10.2;7.58;0.45;3.06;24.61;4.51;1.04;5
4-Dic-12;1395;M2;86400;0.38;0.02;0.3;1.89;40;100;18;15;9.9;20.17;1.1;1.58;7.5;61.72;6.8;60;;;;;;;;;;;
4-Dic-12;1396;M5;18443;1.05;0.02;0.25;1.87;60;100;9;15;9.9;31.8;0.45;3.57;8.47;90.49;43.9;84;;;;;;;;;;;
9-Dic-12;1397;M6;0;2.49;0.01;1.05;6.2;80;100;80;10;10.2;33.22;0.1;8.61;8.5;80.83;49.8;80;150;50;5;11;4.53;0.02;5.55;5.27;3.77;10.98;11
9-Dic-12;1398;M5;0;1.24;0.01;0.15;5.08;100;50;80;10;10.2;27.4;0.1;2.18;9.74;90.27;65.7;88;;;;;;;;;;;
9-Dic-12;1399;M6;0;2.04;0.01;1.26;7.44;120;150;60;15;10.2;31.66;0.1;8.69;9.49;59.6;26.4;59;150;50;5;11.1;9.82;0.03;18.16;6.29;19.66;58.69;58.7
9-Dic-12;1400;M2;0;0.37;0.01;0.06;6.53;5;0;6;10;10.2;17.99;0.15;0.78;17.01;84.49;32.1;82;;;;;;;;;;;
9-Dic-12;1401;M5;61433;1.1;0.01;0.43;2.39;80;50;45;15;10.2;22.64;0.3;7.4;7.8;90.07;73.1;87;;;;;;;;;;;
16-Dic-12;1402;M3;0;0.93;0.11;1.19;9.6;40;150;10;15;10;8.07;1.41;26.46;11.85;11.38;29;15;150;5;5;11;9.65;1.46;9.96;23.25;15.37;12.35;18
16-Dic-12;1403;M2;0;0.59;0.02;0.15;7.61;30;40;25;15;10;13.3;0.4;1.15;29.4;38.12;13.2;40;;;;;;;;;;;
16-Dic-12;1404;M4A;0;0.38;0.04;1.44;5.23;80;150;2;15;10;5.08;0.32;33.05;7.57;16.85;28.8;18;150;6;5;11;4.3;1.19;16.14;9.85;8.01;7.9;10
16-Dic-12;1405;M2;0;0.91;0.01;0.48;9.16;40;80;30;15;10;14.8;0.06;4.64;15.17;8.28;4.9;10;;;;;;;;;;;
21-Dic-12;1406;M4T;142699;2.11;0.03;2.37;12.39;20;150;60;5;8;23.36;0.25;4.69;23.69;86.19;15.9;66.2;150;30;10;11.1;3.24;0.02;34.15;10.24;8.36;81.18;87
21-Dic-12;1407;M4AT;145485;0.78;0.04;3.51;8.29;10;150;60;5;10.1;17.88;1.09;7.46;15.41;66.71;6.4;67;200;40;10;11;1.23;0.04;38.3;6.29;12.36;88.53;87.5
21-Dic-12;1408;M2AT;120086;1.29;0.01;0.46;13.65;10;0;25;10;10.2;23.11;0.05;3.31;23.71;84.76;34.3;84;;;;;;;;;;;
23-Dic-12;1409;M4A;28230;0.29;0.44;1.81;4.4;10;150;15;5;10;5.08;15.9;3.93;6.56;36.64;4.4;40;150;10;5;10.9;2.22;1.01;38.1;5.81;30.26;80.27;80
27-Dic-12;1410;M4A;26858;1.02;0.02;2;10.56;5;150;45;5;10;21.11;0.31;4.08;20.59;71.55;7;71;200;20;5;11.1;3.88;0.02;34.8;10.76;19.58;88.95;87
27-Dic-12;1411;M2A ;48064;0.9;0.01;0.08;11.2;5;;7;5;10.2;23.3;0.14;0.9;23.9;83.7;50.2;83.5;;;;;;;;;;;
27-Dic-12;1412;M2A;77951;0.27;0.01;0.03;5.42;5;;15;5;10.2;12.1;0.12;0.7;20.5;85;39.2;84;;;;;;;;;;;
27-Dic-12;1413;M2A;120113;0.87;0.01;0.17;10.25;10;;65;10;10.3;21.6;0.11;1.2;21.8;83.3;23.7;83;;;;;;;;;;;
27-Dic-12;1414;M4A;40076;1.26;0.06;3.14;11.42;10;200;60;10;10.1;20.49;1.13;5.06;20.59;67.06;6.3;66;100;15;5;11.1;2.63;0.06;41.9;5.98;14.64;88.39;86.5
27-Dic-12;1415;M2A;232755;0.86;0.01;0.04;8.18;10;;20;5;10.3;20.5;0.06;0.6;20.9;87.7;54.3;88;;;;;;;;;;;
27-Dic-12;1416;M2AT;25646;2.5;0.02;0.07;10.03;10;;35;15;10.3;32.8;0.12;1;19.4;83.3;76;82;;;;;;;;;;;
30-Dic-12;1417;M2;162568;0.72;0.01;0.2;7.73;15;;10;10;10.3;14.8;0.08;1.8;23.8;48.7;21.3;48;;;;;;;;;;;
30-Dic-12;1418;M4;86044;0.85;0.04;1.33;8.74;40;150;8;20;10.1;11;0.42;15.7;15.4;37.4;34.5;37;;;;;;;;;;;
6-Ene-13;1419;M2AT;157256;0.84;0.01;0.07;5.8;10;;15;15;10.1;28.53;0.14;1.49;20.4;84.93;56.1;84.5;;;;;;;;;;;
6-Ene-13;1420;M2AT;55556;0.67;0.01;0.09;3.63;20;50;30;15;9.8;27.5;0.16;0.8;5.95;82.55;15.9;82;;;;;;;;;;;
7-Ene-13;1421;M6;19901;0.79;0.08;1.8;4.08;60;150;25;20;10.2;20.37;2.47;5.22;11.85;64.54;7.3;63.8;200;30;10;11;3.63;0.11;33.4;4.59;21.4;86.55;85.5
7-Ene-13;1422;M5;15600;0.39;0.03;0.43;3.7;60;50;70;20;10.2;15.52;0.98;5.4;9.12;74.94;23.4;73;;;;;;;;;;;
7-Ene-13;1423;M5;173674;1.48;0.01;0.19;5.08;30;40;80;20;9.9;29.65;0.1;3.38;9.13;84.59;75;83;;;;;;;;;;;
7-Ene-13;1424;M6;34305;1.28;0.01;1.13;7.76;40;120;81;20;10;25.58;0.11;10.72;11.09;80.93;38.9;79.5;300;42;5;10.8;1.51;0.01;19.98;4.83;2.32;35.2;34
7-Ene-13;1425;M2;56123;0.38;0.01;0.04;5.73;20;0;30;10;9.8;19.11;0.14;1.09;16.54;87.42;31.2;86.5;;;;;;;;;;;
7-Ene-13;1426;M2;54908;0.62;0.01;0.06;6.49;10;0;12;5;10.1;17.88;0.08;0.78;15.49;82.79;36.6;81.5;;;;;;;;;;;
27-Ene-13;1433;M5;29730;0.64;0.02;0.25;5.98;100;80;80;10;9.9;10.08;0.28;3.24;5.82;39.08;32.1;38;;;;;;;;;;;
9-Feb-13;1434;M4;39825;1.24;0.05;1.35;10.97;50;150;9;10;9.9;9.86;0.1;20.07;15.07;10.53;19.9;10;100;4;5;10.9;7.88;0.1;4.27;24.99;6.53;3.28;5
9-Feb-13;1435;M2;61826;0.51;0.01;0.05;7.55;20;;4;10;10.2;16.5;0.08;0.86;21.33;65.39;37.1;64;;;;;;;;;;;
9-Feb-13;1436;M2;156488;0.78;0.01;0.19;8.26;25;50;10;15;10;16.68;0.07;4.13;21.02;45.35;45.1;44.5;;;;;;;;;;;
17-Feb-13;1437;M4AT;0;0.77;0.01;1.61;4.89;80;130;8;;9.8;8.07;0.06;25.68;5.23;39.93;59.8;35;200;6;;10.8;3.85;0.05;3.02;4.95;8.4;3.1;10
17-Feb-13;1438;M5;22365;0.69;0.02;0.62;6.91;90;100;12;10;10;5.09;0.06;3.8;9.16;9.41;7.8;12;;;;;;;;;;;
5-Mar-13;1439;M5;122861;0.59;0.01;0.44;5.95;120;80;65;25;10;9.9;0.2;3.6;8.1;13.2;6.3;14.3;;;;;;;;;;;
5-Mar-13;1440;M5;42923;0.63;0.02;0.39;2.38;80;80;13;15;10;24.2;0.7;2.8;7.7;68.2;12.5;69.3;;;;;;;;;;;
7-Mar-13;1441;M2A;66302;0.57;0.02;0.54;7.95;80;;60;10;10.2;4.1;0;2.1;10.7;11.5;6.2;12;;;;;;;;;;;
9-Mar-13;1442;M2AT;26220;0.23;0.02;0.36;3.42;5;;45;20;9.9;9.4;0.9;1.6;6.1;21.9;2.1;21.5;;;;;;;;;;;
9-Mar-13;1443;M6;55211;0.52;0.03;0.96;3.44;5;;40;10;10;12.6;1.4;2.6;7;19.2;2.3;18;50;100;20;10.5;1.1;0.29;0.88;3.15;2.84;1.16;5
9-Mar-13;1444;M2AT;68625;0.34;0.01;0.25;3.74;;;50;15;8.5;10;0.4;7.6;6.4;17.9;18.3;18;;;;;;;;;;;
9-Mar-13;1445;M2A;56040;0.43;0.01;0.31;4.41;;;60;15;8.2;4.1;0.3;7.3;5.2;8.8;20;9.5;;;;;;;;;;;
9-Mar-13;1446;M4AT;85609;0.54;0.12;1.33;3.89;5;60;35;15;9.5;3.7;1.9;20;3.3;19.5;43.5;18.5;0.33;20;10;10.5;4.9;1.25;16.1;4.6;26.34;35.21;34.5
9-Mar-13;1447;M2AT;70519;0.4;0.02;0.27;4.41;5;;25;10;9.5;3.3;0.2;3.5;4.6;14.6;22.9;15;;;;;;;;;;;
9-Mar-13;1448;M6;35280;0.64;0.01;1.64;4.71;20;30;25;15;9.8;7.7;0.1;37.7;4.6;15;28.7;14.5;0.47;20;10;10.8;9.03;0.06;10.44;7.43;18.12;8.21;10
10-Mar-13;1449;M2AT;26220;0.3;0.02;0.43;2.62;5;;30;15;9.9;11.6;0.9;10.2;6.3;37.6;23.5;38;;;;;;;;;;;
17-Mar-13;1450;M4A;35804;0.65;0.07;1.49;7.55;30;200;4;10;10.1;7.2;0.3;30.7;9.7;17.6;32.7;16.5;150;10;;10.8;8.27;0.47;15.2;13.35;46.48;37.56;45
17-Mar-13;1451;M5;21465;0.59;0.1;0.27;10.2;10;20;40;10;10.1;10.9;0;2.2;17.8;14;6.4;14;;;;;;;;;;;
17-Mar-13;1452;M2T;54788;0.75;0.1;0.35;8.73;5;50;9;10;10.2;15.6;0.1;6.8;22.9;87.4;81.2;86;;;;;;;;;;;
17-Mar-13;1453;M4A;36634;0.52;0.07;1.72;7.55;20;200;4;10;9.9;8.3;0.8;35.8;8.8;25.2;35.3;24;100;10;5;10.8;5.55;0.56;9.41;16.64;45.28;24.89;44
27-Mar-13;1454;M4T;0;1.24;0.02;1.77;7.66;30;120;70;5;10;18.9;0.3;3;16.4;82.2;8.8;81.5;140;60;5;10.8;3.04;0.02;35.15;8.75;11.02;86.53;85
27-Mar-13;1455;M4AT;0;0.39;0.05;2.56;5.16;15;180;15;5;10;4.8;2;2.8;6.3;26.2;2.3;60;180;30;5;10.8;3.29;0.08;33.2;7.54;62.12;93.2;90
30-Mar-13;1456;M5;16688;0.34;0.02;0.27;2.5;40;80;50;5;10;6.1;0.3;0.8;3.4;67.6;10.8;66;;;;;;;;;;;
31-Mar-13;1457;M4AT;19793;0.32;0.14;1.02;2.01;15;100;14;15;9.8;14.5;9;2.9;11.2;50.2;2.8;50;100;3;5;11.1;4.5;0.3;45.2;6.1;32;92.9;89
31-Mar-13;1458;M4AT;31414;0.57;0.06;2.2;8.36;15;180;12;15;10;21.5;3;4.9;14.4;53.2;2.9;53;150;9;5;11.1;3.4;0.09;46.6;5.8;28.9;92.5;90
31-Mar-13;1459;M4AT;32171;0.63;0.05;2.45;6.28;2;180;20;15;10;21.2;2.2;3.6;17.8;57.3;2.5;57;150;9;5;11.1;4;0.05;47.2;5.8;31;92.7;91
31-Mar-13;1460;M6;45109;0.78;0.05;1.66;6.81;20;150;20;15;10;21.6;1.7;2.6;15.4;64.7;3.6;64;150;9;5;11.1;3.8;0.08;38.1;5.8;18.7;90.7;87
31-Mar-13;1461;M2AT;102720;0.92;0.02;0.22;11.4;5;;10;15;10;23.9;0.3;1.5;23;80;20.6;79;;;;;;;;;;;
27-Mar-13;1462;M2AT;0;0.39;0.01;0.07;8.6;5;;55;15;10;19.3;0.3;0.7;17.7;62.3;12.4;62;;;;;;;;;;;
27-Mar-13;1463;M4AT;0;1.06;0.03;2.97;10.09;10;200;50;15;10;22.3;0.6;4.6;19.9;68.1;4.9;67;150;15;5;11;2.4;0.03;43.5;7.6;14.4;89.6;88
27-Mar-13;1464;M2AT;0;1.05;0.01;0.3;11.87;5;;3;15;10;23.1;0.1;2.8;21.7;83.1;34.6;82;;;;;;;;;;;
3-Abr-12;1465;M5;53558;0.6;0.02;0.66;7.66;75;80;30;15;9.9;3.7;0.2;8.2;8.6;11.5;22.6;12.5;;;;;;;;;;;
3-Abr-12;1466;M2AT;21360;0.6;0.01;0.07;6.14;15;;30;15;10.1;18.3;0.1;0.9;16.9;79;31.8;78.5;;;;;;;;;;;
3-Abr-12;1467;M2AT;16920;0.77;0.01;0.12;7.04;20;;25;15;10.1;20;0.1;2.1;19.9;92.5;61.2;91;;;;;;;;;;;
4-Abr-13;1468;M2AT;53483;0.88;0.01;0.04;5.91;10;;40;25;10.2;22;0.1;0.8;18.1;88.2;73.9;87;;;;;;;;;;;
4-Abr-13;1469;M5;32299;1.42;0.01;0.08;8.55;60;50;70;30;10;24.6;0.1;1.1;16.1;88.1;74.2;87;;;;;;;;;;;
7-Abr-13;1470;M6;0;0.75;0.02;2.09;2.87;60;130;45;15;10;23.1;0.3;4.4;10.9;77.5;5.5;76;220;17;5;10.9;1.9;0.01;43.5;2.5;10.2;88.5;87
7-Abr-13;1471;M5;0;0.51;0.01;0.3;7.14;40;70;65;30;10;7.4;0.1;3.2;9.5;21.9;15.6;20;;;;;;;;;;;
7-Abr-13;1472;M6;0;0.7;0.01;1.19;7.92;40;100;30;15;10;8.8;0.2;23.5;10.5;22.1;35;20;150;25;5;10.8;7.2;0.1;4.6;16.2;12.6;4.8;4
7-Abr-13;1473;M2AT;0;0.45;0.01;0.19;6.3;;;80;35;10;4;0.1;4.2;6.6;11.6;29.4;10;;;;;;;;;;;
10-Abr-13;1474;M5;58530;0.35;0.01;0.29;4.51;90;50;80;20;10.1;8;0.2;7;6.8;38.7;40.4;35;;;;;;;;;;;
10-Abr-13;1475;M5;35703;0.53;0.02;0.44;5.15;90;100;80;30;10;6.6;0.2;6;5.8;29.4;37.4;28;;;;;;;;;;;
11-Abr-13;1476;M5;17100;0.32;0.04;0.2;4.12;90;50;80;15;10;9.9;1;5.2;5.7;65.8;55.1;62;;;;;;;;;;;
12-Abr-13;1477;M2;92264;1.07;0.01;0.03;8.78;10;;25;10;10.1;21.1;0;0.5;21.6;93.1;72.3;92.5;;;;;;;;;;;
12-Abr-13;1478;M5;63161;1.13;0.02;0.12;5.08;60;50;80;15;10;25.4;0.2;1.7;9.4;88.5;59.1;87.5;;;;;;;;;;;
14-Abr-13;1479;M2;90000;0.14;0.01;0.04;3.31;5;;60;30;10.1;4.2;1;1.4;7.6;86.2;80.8;87.5;;;;;;;;;;;
12-Abr-13;1480;M2A;45795;0.55;0.02;0.28;5.03;20;50;60;20;10.1;14.3;0.2;5.9;9.8;72.3;57;72;;;;;;;;;;;
12-Abr-13;1481;M4A;43073;0.44;0.02;1.03;4.38;20;150;80;30;10.1;4.5;0.2;10;4.7;24;22.4;23;150;40;5;11.1;3;0.09;9.3;4.1;;;29.5
17-Abr-13;1482;M5;64519;1.3;0.01;0.15;6.97;50;40;85;10;10;30.6;0.1;2.6;11;86.3;73.4;84;;;;;;;;;;;
17-Abr-13;1483;M6;21304;1.61;0.01;1.44;9;100;120;60;15;10.3;28.9;0.3;6;12.7;83.5;18.7;82;250;20;10;11.2;3.2;0.06;27.8;5.32;8;76.1;74
19-Abr-13;1484;M2AT;29629;0.39;0.01;0.04;5.39;10;;7;5;9.8;11.7;0.1;0.5;12.1;82.7;41.7;81.5;;;;;;;;;;;
19-Abr-13;1485;M2A;19250;0.43;0.01;0.02;6.1;10;;17;5;9.8;13.8;0.1;0.3;13.7;65.2;34.6;64;;;;;;;;;;;
19-Abr-13;1486;M2;17119;0.74;0.01;0.03;9.11;10;;8;5;9.8;18.9;0;0.4;20;89.5;40.7;88;;;;;;;;;;;
19-Abr-13;1487;M2AT;14325;0.42;0.01;0.07;8.93;10;;15;5;9.8;12.7;0.1;0.7;14.8;71.9;24.4;70;;;;;;;;;;;
17-Abr-13;1488;M4AT;41756;1.11;0.03;2.47;10.61;30;160;40;5;10.4;19.6;0.5;6.3;19.1;70.1;11.6;69;200;10;10;11.3;2;0.03;38.8;5.9;8.7;85;84
19-Abr-13;1489;M4A;21152;0.43;0.04;6.85;6.68;10;200;55;10;9.5;19;1.8;10;18.2;76.3;2.5;75;200;30;10;10.9;0.3;0.02;53;4.1;9.4;92.8;89.5
23-Abr-13;1490;M1;0;0.16;0.02;0.03;1.16;;;15;5;10.1;4.8;0.2;0.4;10.6;93.4;56.5;91;;;;;;;;;;;
23-Abr-13;1491;M1;0;0.17;0.01;0.03;3.74;;;20;10;10;5.6;0.2;0.8;10.9;88.1;67;86;;;;;;;;;;;
23-Abr-13;1492;M4AT;0;1.25;0.02;1.37;8.1;20;150;30;20;10;25;0.3;4.8;20;85.5;15.1;84.5;100;15;5;11.1;2.6;0.04;35.8;6.1;6.4;80.2;79.5
25-Abr-13;1494;M4;32040;1.35;0.04;1.4;10.17;50;150;15;10;10;13.9;0.3;11.9;15.9;28.5;23.5;27.5;100;10;;11.1;3.5;0.19;1.9;22.7;3.5;1.8;5.5
25-Abr-13;1495;M4;16448;1.24;0.03;1.94;9.45;90;200;10;10;10;11.8;0.3;28.8;12.8;45.4;70.7;43.5;100;10;;11.1;13.7;0.42;5.9;22.7;26.1;7.2;8
25-Abr-13;1496;M4;18866;1.26;0.05;1.88;10.04;50;200;10;10;10.1;10;0.3;25.9;11.7;36.7;59;34.5;;;;;;;;;;;
25-Abr-13;1497;M2;17824;0.71;0.01;0.09;8.71;30;;10;10;10.2;12.7;0.1;1.2;24.1;64;52.3;65.5;;;;;;;;;;;
25-Abr-13;1498;M2;24615;0.25;0.02;0.06;5.63;20;;7;5;10.2;7.3;0.4;1.1;15.1;67.8;39.4;68.5;;;;;;;;;;;
30-Abr-13;1499;M2;129593;1.11;0.02;0.08;11.31;10;20;30;10;10;19;0.2;0.8;24.9;91.4;46;91;;;;;;;;;;;
30-Abr-13;1500;M3;49793;3.33;0.01;1.97;22.38;50;140;90;15;10;25.3;0;3.7;29.5;92.9;22.5;91.5;200;10;5;11.1;3;0.01;29.9;18.8;4.6;75.8;74.5
30-Abr-13;1501;M4;75011;1.04;0.07;2.39;8.29;20;160;40;10;10;20.6;1.8;3.9;21.1;66.8;5.5;66;180;15;5;10.9;3.9;0.05;33.8;13.1;23.6;88.9;88
30-Abr-13;1502;M6;17000;1.24;0.07;1.76;4.24;80;120;70;10;10;17.3;0.9;23.1;6.8;80.3;76.2;78.5;150;15;15;11;3;0.25;15.3;3.8;4.2;15.4;16
30-Abr-13;1503;M6;78821;0.85;0.04;0.79;3.96;80;120;60;10;9.9;23.3;0.7;3.5;8.6;67.8;10.6;66.8;180;15;15;10.9;;;;;;;72
30-Abr-13;1504;M5;29000;0.36;0.02;0.18;4.75;40;80;70;10;9.8;11.2;0.5;2.2;5.8;45;17;44;;;;;;;;;;;
30-Abr-13;1505;M5;17000;0.53;0.04;0.32;3.52;20;80;40;5;9.8;18.4;1.2;10.1;10.5;68.5;62.3;67.5;;;;;;;;;;;
30-Abr-13;1506;M4AT;31399;0.35;0.03;1;7.05;20;100;40;5;9.9;6.7;0.5;1.8;8;65;6.4;63;100;8;5;11;2.3;0.02;22.3;5.7;24.6;88;85
2-May-13;1507;M4AT;104558;0.33;0.04;1.19;3.5;10;100;50;10;9.9;14.2;1.8;3.3;12.4;63;4.2;62;150;12;5;9.9;2.6;0.06;36;5.8;22.9;89.4;88
2-May-13;1508;M4AT;73785;0.57;0.04;2.2;11.12;20;140;60;5;10;14.8;2;3.4;16.1;39.5;2.3;39;150;8;5;10.9;5.7;0.02;40.9;9.3;49.2;93.4;91.5
2-May-13;1509;M5;68644;1.33;0.02;0.24;2.21;40;60;6;15;10.1;27.5;0.24;4.9;8.1;88.5;88;87;;;;;;;;;;;
2-May-13;1510;M4A;0;0.47;0.05;1;5.59;60;60;20;10;9.8;15.5;1.59;12.4;15.3;70.4;25.2;69;150;2.5;5;11;3.3;0.18;26.9;7.9;13.3;48.5;47.5
2-May-13;1511;M4A;0;0.8;0.05;0.69;11.34;15;50;55;15;9.8;18.2;1.36;2.5;16.9;75.4;11.6;74.3;160;2;5;11;3.9;0.1;35;7;7.8;77.6;76.5
2-May-13;1512;M5;0;1.5;0.02;0.28;13.69;40;;90;15;10.3;25.8;0.36;2.2;23.2;87.3;37.5;86;;;;;;;;;;;
2-May-13;1513;M2AT;0;0.54;0.02;0.07;10.13;10;;80;10;10;16.3;0.26;0.6;16.6;71;17.1;71.5;;;;;;;;;;;
10-May-13;1514;M2;223796;0.65;0.01;0.11;7.1;15;;9;15;10.3;13.7;0.1;2.1;17.2;85.4;81.9;85.5;;;;;;;;;;;
10-May-13;1515;M2A;23681;0.26;0.01;0.1;3.83;5;;8;7.5;10.3;9;0.1;3.6;14;88.7;90.3;86.5;;;;;;;;;;;
10-May-13;1516;M2AT;118031;0.49;0.02;0.31;5.97;30;100;80;15;10.2;10.5;0.5;4.9;11.9;72.5;51.8;72;;;;;;;;;;;
10-May-13;1517;M5;95792;1.33;0.02;0.24;2.21;90;150;80;15;10.1;7.3;0.2;5.9;9.3;16.8;22.8;12.5;;;;;;;;;;;
10-May-13;1518;M6;78087;0.65;0.02;1.06;6.58;120;150;20;5;9;6.1;0.4;8;5.9;8.8;6.7;12;100;15;5;11;7.98;0.24;23;9.36;44.99;74.4;45
10-May-13;1519;M5;38802;0.23;0.01;0.2;3.05;40;100;60;10;10;7.2;0.2;1.5;6.7;65.9;14.9;64.5;;;;;;;;;;;
14-May-13;1520;M2A;107283;0.26;0.01;0.1;3.83;5;;20;7.5;10.2;19.2;0.1;0.9;19.6;92.4;40;92;;;;;;;;;;;
14-May-13;1521;M2AT;65801;1.89;0.01;0.04;9.84;10;;45;10;10.2;27.7;0.1;0.5;19.3;90;77.8;90;;;;;;;;;;;
15-May-13;1522;M2AT;90360;0.59;0.01;0.04;11.39;30;0;35;10;10.5;20.5;0.1;0.5;19.3;79.6;29.2;79.4;;;;;;;;;;;
Jun-13;1523;M5;37219;2.29;0.01;0.06;14.44;70;0;90;15;10.7;35.5;0.1;0.8;17.5;92.2;84.2;90;;;;;;;;;;;
Jun-13;1524;M2A;44839;0.43;0.02;0.16;9.7;10;0;40;15;10.4;10.3;0.6;0.7;13.2;49.2;9.1;50;;;;;;;;;;;
Jun-13;1525;M6;74722;1.86;0.02;1.48;9.38;100;200;70;15;10;29.4;0.1;4.8;12.4;87.9;17.7;85;200;35;10;11;2.28;0.01;34.8;4.69;4.18;78.05;77
Jun-13;1526;M2AT;0;0.99;0.01;0.04;6.34;10;0;30;10;10.5;19.3;0;0.6;15.7;87.5;73.3;88;;;;;;;;;;;
Jun-13;1527;M5;0;0.97;0.01;0.06;8.4;50;;80;10;10.5;20.6;0.1;0.7;13.5;85.2;47.6;84;;;;;;;;;;;
Jun-13;1528;M2AT;0;0.57;0.01;0.04;4.93;10;0;20;10;10.5;18.4;0.1;0.7;17.2;93.2;51.3;93;;;;;;;;;;;
Jun-13;1529;M2AT;138525;0.61;0.01;0.29;7.28;;;;;;;;;;;;43;;;;;;;;;;;
Jun-13;1530;M6;44490;0.76;0.03;2.13;8.39;;;;;;;;;;;;18;;;;;;;;;;;40
Jun-13;1531;M6;30645;0.76;0.03;1.13;6.64;;;;;;;;;;;;25;;;;;;;;;;;5
Jun-13;1532;M5;25673;0.47;0.01;0.04;7.65;;;;;;;;;;;;17;;;;;;;;;;;
Jun-13;1533;M2AT;204214;0.49;0.01;0.08;5.99;;;;;;;;;;;;42;;;;;;;;;;;
Jun-13;1534;M4AT;63642;0.88;0.04;1.14;9.32;20;100;25;15;10.2;15.1;0.4;14.3;22.2;60.2;44.3;30;150;15;5;10.8;3.67;0.11;1.77;26.6;7;2.6;5
Jun-13;1535;M2AT;100236;0.54;0.02;0.19;7.26;30;40;15;10;10.2;18.7;0.4;5.2;17.7;65.2;52.4;66;;;;;;;;;;;
Jun-13;1536;M4AT;17660;0.45;0.01;0.51;3.25;100;150;70;10;10;17.6;0.7;7.6;7.5;52.1;19.8;53;1;20;5;11;1.87;0.06;13.14;3.22;6.06;37.63;36.5
Jun-13;1537;M4AT;24015;0.54;0.01;0.78;1.94;100;150;60;10;10;16.6;0.3;4.3;5.9;72.5;13.5;71.5;1;20;5;11;1.13;0.03;13.36;2.03;6.25;53.3;52
Jun-13;1538;M5;56516;1.08;0.01;0.09;7.2;80;0;60;10;10.2;27.1;0.2;1.5;9.4;82.6;43.3;82;;;;;;;;;;;
Jun-13;1539;M2;92595;0.78;0.01;0.24;8.48;50;30;6;30;10.2;17.7;0.1;5.6;19;63.4;59.7;62;;;;;;;;;;;
Jun-13;1540;M2;29171;0.99;0.01;0.21;9.95;50;30;40;20;10.2;14;0.1;1.5;22.4;14.6;7.4;13;;;;;;;;;;;
Jun-13;1541;M2A;61553;0.73;0.01;0.35;8.68;50;30;35;30;10.2;11.9;0;4.6;24.1;26.1;19.8;18;;;;;;;;;;;
Jun-13;1542;M4;66634;0.75;0.03;1.68;9.05;25;30;8;30;10.1;6.1;0.1;26.7;9.8;12;22.7;10;1;10;10;11;5.5;0.18;5.06;25.24;7.53;3.01;2
Jun-13;1543;M2A;65111;0.54;0.01;0.49;7.8;;;;;;;;;;;;10;;;;;;;;;;;
Jun-13;1544;M5;18499;0.75;0.02;0.62;7.15;40;80;4;30;10;12.9;0.2;17.8;9.3;15.4;29.9;12;;;;;;;;;;;
Jun-13;1545;M5;26014;0.78;0.01;0.46;7.5;80;80;8;30;10.1;20.4;0.2;7.9;11.9;45.5;29.6;43;50;6;;11;11.26;0.06;1.24;10.45;5.39;0.99;1
Jun-13;1546;M2A;29063;0.73;0.01;0.27;6.72;30;40;8;40;10;20.6;0.1;8.6;14.1;56.3;63.1;56;;;;;;;;;;;
Jun-13;1547;M6;13039;0.82;0.15;0.92;4.81;80;120;14;30;9.7;22.9;5;7.2;8.3;66.5;19;66;100;6;5;11;6;0.31;35.45;4.69;12.66;68.31;67.5
Jun-13;1548;M5;33893;0.79;0.03;0.18;2.25;;;;;;;;;;;;82;;;;;;;;;;;
Jun-13;1549;M4AT;46860;0.8;0.03;1.21;2.32;80;100;85;10;9.9;20;0.7;3;8.4;75.1;7.9;63;120;25;5;11;0.38;0.07;7;1.04;1.28;16.55;15.5
Jun-13;1550;M2AT;21334;0.59;0.02;0.1;7.51;30;200;8;10;9.8;14.7;0.2;2;18.2;78.9;67;78;;;;;;;;;;;
Jun-13;1551;M2AT;89820;0.69;0.02;0.65;8.43;30;0;12;10;10.3;13.9;0.3;13.3;17.9;79.2;80.8;78.5;;;;;;;;;;;
Jun-13;1552;M2AT;28898;0.8;0.01;0.42;8.16;30;80;9;10;10.2;17.3;0.1;10.2;17;66.2;75.2;65;;;;;;;;;;;
Jun-13;1554;M1;158325;1.42;0.01;0.06;10.09;15;0;12;10;10.2;20.4;0.1;0.7;25;94;83.3;93;;;;;;;;;;;
Jun-13;1555;M2AT;41189;0.43;0.04;0.19;5.98;10;40;3;10;10;16.7;0.7;1.7;20.7;60.3;14.4;59.5;;;;;;;;;;;
Jun-13;1556;M5;38697;1.14;0.02;0.16;2.18;150;0;35;15;10.2;28.5;0.4;2.7;8.4;82.3;53.4;81;;;;;;;;;;;
Jun-13;1557;M2;24065;2.77;0.02;0.25;17.53;20;0;28;10;10.3;27;0.1;1.4;27.5;91.4;53;90.5;;;;;;;;;;;
Jun-13;1558;M4;104997;2.65;0.07;2.93;18.82;10;180;50;10;10;25.1;0.7;4.5;29.9;86.3;13.4;80;3;20;0;11.3;5.23;0.01;33.6;19.03;1.11;7.46;82
Jun-13;1561;M4A;27649;2.79;0.01;1.34;15.23;;;;;;;;;;;;90;;;;;;;;;;;33
Jun-13;1562;M4A;0;0.55;0;1.83;5.16;;;;;;;;;;;;5.5;;;;;;;;;;;11.6
Jun-13;1563;M4A;56715;0.64;0.09;1.78;7.58;;;;;;;;;;;;18;;;;;;;;;;;16
Jun-13;1564;M6;31946;1.16;0.05;1.72;9.78;;;;;;;;;;;;9;;;;;;;;;;;57
Jun-13;1565;M2;45896;0.63;0.01;0.12;9.45;40;50;6;20;10.2;18.3;0.1;2.3;21.8;38.3;25.4;39.5;;;;;;;;;;;
Jun-13;1566;M1;50168;0.75;0.01;0.07;8.36;15;30;4;20;10.2;21.4;0.1;1.5;21;86.1;70.2;87;;;;;;;;;;;
Jun-13;1567;M4;38505;0.93;0.06;1.68;8.8;80;150;4;20;10;11.6;0.8;29.6;11.1;30.7;43.4;29;2;5;5;11.1;11.45;1.06;15.56;19.01;28.73;21.59;20.5
Jun-13;1568;M2;32666;0.38;0.01;0.09;6.85;30;30;8;20;10.2;18.4;0.3;2.9;18.7;73.8;46.7;73.5;;;;;;;;;;;
Jun-13;1569;M2;27874;0.87;0.01;0.12;7.88;40;50;6;25;10.2;20.3;0.1;2.9;20;65;67.4;66;;;;;;;;;;;
Jun-13;1570;M2;38621;0.36;0.01;0.03;7.22;20;0;8;20;10.2;17.3;0.2;0.5;18.1;80.4;27.6;81;;;;;;;;;;;
Jun-13;1571;M2;31316;0.28;0.01;0.02;5.43;10;0;4;20;10.2;16.9;0.2;0.4;17.4;85.8;33.4;86.5;;;;;;;;;;;
Jun-13;1572;M1;76706;0.99;0.01;0.31;8.71;20;100;10;20;10.2;23.7;0.1;2.5;23;84.2;28.8;85;;;;;;;;;;;
Jun-13;1573;M2;74141;0.79;0.02;0.11;8.24;10;50;6;20;10.2;23.1;0.2;1.1;22.2;85.5;29;86.5;;;;;;;;;;;
Jun-13;1574;M4T;15866;0.9;0.01;0.86;8.22;30;100;8;25;10.1;22.8;0.2;2.9;22.2;56.4;7.9;55.5;;;;;;;;;;;66.5
Jun-13;1575;M2AT;239006;1.68;0.01;0.06;11.29;20;30;5;20;10.1;29.1;0.1;0.7;23.6;87.6;56.8;86;;;;;;;;;;;
Jun-13;1576;M4AT;14493;1.69;0.03;4.43;4.74;50;200;8;20;9.8;17.7;0.3;30.9;6.3;65.3;42.4;64.5;2;26;10;11;4.76;0.05;44.1;3.4;15.32;52.58;51.5
Jun-13;1577;M2AT;21483;0.56;0.02;0.28;3.49;25;50;40;25;9.8;19.6;0.3;4.9;7.5;72.3;37;71;;;;;;;;;;;
Jun-13;1578;M4AT;33107;0.5;0.04;0.61;4.49;25;100;40;25;9.8;14.5;0.6;9.1;6.9;45.5;22.8;45;1;8;5;11;2.56;0.8;15.3;3.74;5.48;26.12;25
Jun-13;1579;M4AT;25733;0.69;0.06;1.61;3.56;50;150;40;25;9.8;15.3;1.2;4.5;9.2;44.6;5.7;44;2;25;5;11;2.34;0.5;39;3.18;8.21;58.73;58
Jun-13;1580;M5;31163;1.84;0.02;0.37;2.39;80;80;20;25;9.9;28.6;0.1;5.7;7.5;88.8;89.6;87.5;;;;;;;;;;;
Jun-13;1581;M4;17509;0.41;0.05;1.02;5.27;30;150;12;15;10;8.5;2.5;10.4;8.7;27.2;13.7;25;200;11;5;11;4.05;0.27;29.9;5.92;23.2;70.31;68
Jun-13;1582;M2A;26310;0.4;0.02;0.18;5.63;10;10;30;10;10.1;5.5;0.4;4.4;8.1;20.8;34.4;18;;;;;;;;;;;
Jun-13;1583;M3;18180;1.2;0.01;0.81;8.66;120;120;10;10;10;11.7;0.1;15.8;17.7;23.7;48.2;20;50;0;0;11.4;11.86;0.04;5.34;20.04;15.99;10.91;11
Jun-13;1584;M2;61609;0.73;0.01;0.32;8.69;;;;;;;;;;;;17;;;;;;;;;;;
Jun-13;1585;M4;69525;0.99;0.08;1.62;9.96;30;150;7;10;9.9;9.7;0.3;30.5;11.6;21.1;39.6;18;100;0;0;11.2;13.22;0.33;12.7;16.88;23.77;13.58;12
Jun-13;1586;M2;59854;1.05;0.01;0.19;9.95;20;30;10;10;10.1;16.6;0.1;1.7;21.5;35.9;19.4;35;;;;;;;;;;;
Jun-13;1587;M2;69525;0.46;0.01;0.03;6.52;;;;;;16.5;0.1;0.7;19.5;68.8;41.2;68;;;;;;;;;;;
Jun-13;1588;M2A;35044;0.26;0.02;0.02;5.57;;;;;;;;;;;;75;;;;;;;;;;;
Jun-13;1589;M2AT;9658;1.2;0.01;0.09;13.49;20;40;25;10;10.4;25.6;0.1;1.3;24.6;91.2;65;89.5;;;;;;;;;;;
Jun-13;1590;M5;71376;2.07;0.02;0.18;11.39;100;50;80;15;10.3;33.1;0.1;2.9;14.5;92.4;89.9;90.5;;;;;;;;;;;
Jun-13;1591;M6;104376;1.9;0.02;2.96;14.41;25;200;70;20;10;24.6;0.2;6.7;20;88.7;15.4;87;200;20;10;11;1.58;0.01;46.15;6.3;4.34;81.02;80
Jun-13;1592;M2;123938;0.78;0.02;0.39;8.41;10;80;24;5;9.9;12.9;0.1;7;23.7;79.1;87.5;77.5;;;;;;;;;;;
Jun-13;1593;M2;16609;0.32;0.01;0.04;6.79;10;0;7;5;10.1;13.1;0.3;1.1;17.3;77.9;51.6;75;;;;;;;;;;;
24-Jun-13;1594;M4AT;74045;0.63;0.04;1.24;7.27;50;200;15;9.8;4.5;0.7;17.8;15;580;62.4;6.4;70;200;5;11;5;0.13;8.85;22.44;110;11.7;10.25;
1-Jul-13;1595;M2A;43133;0.62;0.01;0.04;10.33;5;0;45;10;10.2;21.1;0.1;0.7;25.4;90.7;48.6;90;;;;;;;;;;;
1-Jul-13;1596;M2;19320;0.41;0.01;0.02;1.45;5;0;30;10;10.3;15.1;0.1;0.2;17.5;93;37.8;92;;;;;;;;;;;
3-Jul-13;1597;M2Ox;56711;0.66;0.01;0.48;6.76;40;100;35;10;9.8;7.8;0.2;4.2;9.7;14.1;10.5;14.5;;;;;;;;;;;
3-Jul-13;1598;M3Ox;17524;1.06;0.01;1.18;8.8;30;120;6;10;10.1;7;0;37.8;9.9;7.1;35.2;8;130;10;5;10.8;12.4;0.01;23.2;16.6;23.4;40.2;39
3-Jul-13;1599;M2Ox;17696;0.45;0.01;0.59;8.94;40;130;35;10;9.8;4.1;0.1;2.6;9.1;5.5;2.7;6;;;;;;;;;;;
3-Jul-13;1600;M2AOx;22853;0.81;0.01;0.72;7.86;40;100;20;10;10;9.2;0.2;5.9;11.4;12.3;8.9;13;;;;;;;;;;;
3-Jul-13;1601;M4AOx;24795;0.44;0.03;1.63;4.34;60;150;2;10;9.9;8.9;0.3;16.9;9.4;8.4;4.3;8;;;;;;;;;;;46
6-Jul-13;1602;M4AT;23063;0.54;0.04;1.33;7.43;60;100;25;7.5;10.06;17;1.4;7.8;17.7;65.5;12.2;65;50;11;3;11.2;2.84;0.04;24.15;7.87;20.53;70.81;70
6-Jul-13;1603;M2;149835;0.83;0.01;0.22;8.61;5;0;12;5;10.2;15.2;0.2;2.8;19.5;92;62.6;90;;;;;;;;;;;
7-Jul-13;1604;M6;25515;0.68;0.02;0.8;3.54;60;100;20;15;10.02;14.8;0.4;9.8;7.1;66.7;36.7;66;100;20;5;11.1;2.76;0.05;15.4;3.74;11.48;53.16;52
7-Jul-13;1605;M6;48161;0.94;0.04;1.77;2.77;90;100;25;15;10.14;18.3;0.7;5.8;7.7;68.4;11.8;67;150;30;5;11;2.81;0.05;23.4;3.54;18.26;82.07;
10-Jul-13;1606;M2;69521;0.53;0.03;0.2;6.91;10;50;20;10;10.3;20.5;0.8;1.6;19.6;74.3;15;74;;;;;;;;;;;
10-Jul-13;1607;M2;78653;0.75;0.02;0.21;8.23;20;50;20;15;10.2;20;0.3;5.7;20.1;84.3;85.9;84;;;;;;;;;;;
10-Jul-13;1608;M5;78188;0.71;0.02;0.16;7;60;30;30;15;10.3;22.4;0.3;3.8;15.5;64.4;49.9;64;;;;;;;;;;;
10-Jul-13;1609;M6;52275;0.76;0.01;1.66;7.81;60;180;12;10;10.1;11.3;0.1;28.8;11.3;43.1;51.2;40;150;;;11.2;10.79;0.09;26.9;12.07;21.87;25.47;25
13-Jul-13;1610;M4T;31091;0.57;0.04;0.97;4.5;60;150;3;5;9.9;7.9;0.4;20.7;7.6;5.8;8.7;5;100;15;5;11.1;7.88;0.38;16.8;12.47;56.66658106;68.23;65
13-Jul-13;1611;M5;49725;0.72;0.01;0.31;6.95;80;100;35;10;10;10.6;0.1;4.2;11.2;23.7;22.6;20;;;;;;;;;;;
13-Jul-13;1612;M5;39634;0.45;0.01;0.03;6.62;30;;20;10;9.9;10.8;0.1;0.9;12.3;22.4;31.2;21;;;;;;;;;;;
13-Jul-13;1613;M5;187823;0.52;0.01;0.11;5.58;40;40;35;10;9.9;17.4;0.3;4.3;13;44.5;59.1;44;;;;;;;;;;;
13-Jul-13;1614;M5;25298;0.83;0.01;0.4;6.92;80;80;50;10;9.9;12.3;0.1;9;11.1;22.6;35.3;22;;;;;;;;;;;
13-Jul-13;1615;M6;89880;0.87;0.01;1.03;7.24;180;200;70;10;9.9;8.5;0.1;13.1;8.4;16.2;20.9;15;150;15;5;11.1;3.04;0.03;2.62;7.9;12.93612334;9.31;10
13-Jul-13;1616;M5;52166;0.44;0.01;0.08;5.48;20;;25;5;9.9;7.6;0.2;3.5;8.6;13.2;31.6;14;;;;;;;;;;;
15-Jul-13;1617;M4A;135105;1.34;0.03;1.45;9.01;60;120;30;10;8.5;24.7;0.5;2.2;19.2;77.6;7.1;76.5;120;10;5;10.8;4.41;0.09;36.9;6.56;9.62;84.58;83
22-Jul-13;1618;M6;41606;1.09;0.02;1.73;7.51;70;100;4;20;10;11.5;0.1;27.6;5.5;26.1;39.3;24;100;4;;11;12.52;0.14;26.3;8.04;28.79;37.91;36
22-Jul-13;1619;M2;34868;0.82;0.01;0.26;8.59;30;40;6;20;10.3;17.8;0.1;5.7;19;65.9;71.2;65;;;;;;;;;;;
22-Jul-13;1620;M2;31268;0.7;0.01;0.25;7.98;40;40;4;20;10.3;14.9;0.1;6.2;17;45.9;53.4;44;;;;;;;;;;;
22-Jul-13;1621;M2A;24176;0.61;0.01;0.05;6.14;15;20;5;20;10.3;20.2;0.3;1.2;17.5;77.7;59.9;77.5;;;;;;;;;;;
22-Jul-13;1622;M2A;40406;0.54;0.01;0.19;7.1;15;30;14;20;10.2;8.9;0.3;6.2;9.8;17.1;33.1;16.5;;;;;;;;;;;
22-Jul-13;1623;M6;39199;0.57;0.02;0.51;6.15;70;80;8;20;10;9.5;0.3;11.9;8.5;21.5;29;20;50;6;5;11;9.72;0.19;13.82;9.07;19.48;29.83;29
21-Jul-13;1624;M6;78270;0.95;0.03;1.38;3.92;80;150;80;20;9.8;13.3;0.2;1.4;4.6;20.9;1.5;20;150;200;;11;3.81;0.34;15;3.45;12.66;34.43;29
15-Ago-13;1684;M4AT;385722;2.02;0.01;0.92;16.33;20;100;50;20;10.2;29.9;0;1.6;27.4;80;9.4;85;100;8;5;11;11.31;0.01;26.75;15.83;15.84;85.28;82
15-Ago-13;1685;M4AT;385722;1.41;0.02;0.58;11.67;20;80;56;20;10.1;27;0.1;1.3;22.7;72.5;9.2;71;80;10;5;11;3.81;0.08;29.05;7.46;3.58;72.04;71
15-Ago-13;1686;M6;385722;0.67;0.03;0.61;3.11;60;80;8;20;10.1;21.1;0.6;4.8;8.4;81;20.9;80;80;15;5;11;3.32;0.07;26.55;4.48;7.79;71.12;69
15-Ago-13;1687;M6;385722;0.49;0.02;0.7;2.49;60;80;10;25;10;12.5;0.3;13.5;6.7;78.2;60.5;76;80;10;5;11;1.89;0.06;15.65;3.37;4.83;28.65;26
15-Ago-13;1688;M6;385722;0.71;0.03;0.86;2.02;80;100;6;25;10;15.4;0.5;15.7;6.3;80.6;67.4;78;100;10;5;11;3.03;0.12;15.35;4.06;6.01;24.94;22
15-Ago-13;1689;M6;385722;0.42;0.02;0.7;2.08;80;80;8;20;10;13.9;0.4;8.2;5.7;71.3;25.3;70;80;10;5;11;2.57;0.05;23.65;3.42;10.58;58.45;57
15-Ago-13;1690;M6;385722;0.51;0.03;0.83;2.12;80;120;40;25;9.9;9.9;0.5;1.9;4.4;74.1;7.5;72;100;5;5;11;2.76;0.06;25.1;3.41;17.17;84.23;82
10-Ago-13;1691;M5;20935;1.1;0.02;0.71;10.11;30;130;15;15;10.2;11.3;0.2;8.9;27.8;55.8;65.9;52;;;;;;;;;;;
10-Ago-13;1692;M2AT;64143;0.45;0.05;0.54;6.98;30;130;12.5;15;10.2;11.4;2.6;24.7;11.7;38;63.9;36;;;;;;;;;;;
10-Ago-13;1693;M4AT;21709;0.93;0.05;1.91;8.08;30;130;15;10;10;11.3;1;33.2;11.7;41.2;58.9;39;150;15;5;10.9;8.03;0.22;17.34;16.84;32.4;34.17;30
12-Ago-13;1694;M2AT;48895;0.99;0.01;0.04;9.03;30;;12.5;10;10.2;25.5;0.1;0.6;22.3;84.7;48.9;83;;;;;;;;;;;
18-Ago-13;1695;M4AT;163217;0.58;0.06;6.03;10.71;20;200;45;20;10;13;2.7;8.4;14.4;37.9;2.4;37;200;15;10;11;2.51;0.01;47.1;7.91;50.28;92.12;90
18-Ago-13;1696;M4AT;163217;0.52;0.05;1.28;3.87;20;150;30;25;10;17.4;1.3;9.2;13.1;77.2;16.4;76;150;7;10;11;1.9;0.1;36.95;3.67;9.71;76.01;75
18-Ago-13;1697;M6;163217;0.83;0.04;5.24;7.87;50;200;10;35;10;20.2;1;10;12.4;63.9;5;63;200;20;10;11;1.99;0.02;46.8;5.92;23.5;87.79;86
18-Ago-13;1698;M4AT;163217;0.59;0.04;5.64;7.92;20;200;35;35;10;17.2;1.2;9.4;15.1;63.9;3.7;63;200;15;10;11;1.32;0.04;49.5;6.09;22.79;90.07;89
18-Ago-13;1699;M4AT;163217;0.44;0.03;1.37;3.79;30;150;60;35;10;0.8;0.2;39.7;2.6;4.7;74.7;72;150;20;10;11;0.8;0.15;39.7;2.64;4.75;74.71;74
18-Ago-13;1700;M4AT;163217;0.56;0.02;4.35;9.32;15;200;12;35;10;17.3;0.7;10.2;15.9;66.9;4.9;66;200;15;10;11;1.32;0.02;47.6;6.32;19.76;89.03;88
18-Ago-13;1701;M4AT;163217;0.58;0.03;7.25;8.78;15;200;35;35;10;17.9;1;9.6;16.7;59.9;2.5;59;200;20;10;11;1.07;0.02;49.95;4.68;24.86;92.03;90
18-Ago-13;1702;M4AT;163217;0.63;0.02;0.87;3.74;10;100;30;35;10;20.4;0.5;3.2;16.8;86.2;9.9;84;100;5;15;11;1.95;0.03;33.75;4.93;6.48;83.54;82
18-Ago-13;1703;M4AT;163217;0.5;0.03;1.16;3.06;10;120;30;35;10;19.5;1;4.3;15.6;80.3;7.4;78.5;120;7;15;11;1.58;0.11;39.3;3.81;8.23;86.09;85
18-Ago-13;1704;M4AT;163217;0.4;0.03;0.69;2.65;10;100;50;35;10;16.3;0.8;3.1;10.5;67.3;7.2;66;100;5;15;11;1.48;0.17;28.65;2.86;6.82;75.36;74
20-Ago-13;1705;M4AT;31980;0.67;0.01;2.32;5.49;80;200;7.5;10;9.9;5.2;0;26.7;4.6;10.7;16.1;10;200;15;10;11;5.28;0.02;28.3;4.94;29.02;45.21;44
20-Ago-13;1706;M2AT;170663;0.44;0.01;0.31;5.08;40;80;15;15;9.9;5.1;0.3;6;5.6;19.3;31.8;18;;;;;;;;;;;
20-Ago-13;1707;M2AT;15000;0.81;0.01;0.25;7.86;15;120;9;10;10.5;17.9;0.1;6.1;19.5;69.3;76.9;67;;;;;;;;;;;
20-Ago-13;1708;M2;15000;0.69;0.01;0.09;8.05;10;80;9;15;10.4;17.5;0.1;2.1;18.8;90.1;79.2;88;;;;;;;;;;;
20-Ago-13;1709;M2;15000;0.65;0.01;0.05;7.93;10;60;9;15;10.4;17.5;0.1;1.1;19;92.6;79.6;90;;;;;;;;;;;
20-Ago-13;1710;M2;15000;0.57;0.01;0.08;7.2;10;100;14;15;10.4;13.2;0.1;1.6;18.5;91.5;87.1;89;;;;;;;;;;;
20-Ago-13;1711;M2;15000;0.6;0.01;0.22;6.59;15;120;9;10;10.3;8.5;0.1;2.1;12.9;53.8;34.5;53;;;;;;;;;;;
21-Ago-13;1712;M4A;39304;0.86;0.02;1.46;10.2;80;150;10;10;10;9.5;0.3;28.9;10.5;24.3;42.8;23.2;150;10;;11;9.19;0.3;15.12;18.89;25.08;23.99;23
22-Ago-13;1713;M1;123928;0.92;0.01;0.16;8.97;20;50;25;10;10.4;15.7;0.1;2.9;18.4;83.7;79.1;82;;;;;;;;;;;
23-Ago-13;1714;M3;12330;1.13;0.02;1.44;9.2;40;150;17.5;10;10.1;17;0.1;5.4;17.7;82.9;21.1;82;150;10;5;11.1;2.2;0.01;27.45;10.99;7.55;75.12;
24-Ago-13;1715;M2T(Ox);63225;0.55;0.03;0.23;6.4;40;100;17.5;10;10.4;10.4;0.3;3.5;12;52.4;41.8;50;;;;;;;;;;;
25-Ago-13;1716;M2T(Ox);63225;0.51;0.02;0.06;6.18;40;;15;10;10.4;15;0.4;1.4;12.5;59;50.2;58;;;;;;;;;;;
26-Ago-13;1717;M2T;48895;0.52;0.01;0.1;7.21;10;20;7.5;10;10;12.1;0.1;2.4;18.6;69.7;71.1;68;;;;;;;;;;;
30-Ago-13;1718;M2;21315;1.44;0.01;0.08;12.56;10;120;8;10;10.2;26.5;0;0.7;24.6;90.7;36.6;89;;;;;;;;;;;
30-Ago-13;1719;M4AT;26371;2.49;0.01;7.72;14.72;40;220;14;5;10.2;27.6;0.1;6.5;22.1;56.6;4.5;55.5;250;10;10;11.1;1.86;0.01;53.6;5.23;8.93;86.09;85
30-Ago-13;1720;M6;23158;2.33;0.02;3.12;13.92;60;200;14;10;10.2;26.8;0.1;13.2;15.3;66.3;24.8;65;200;8;10;11.2;3.84;0.01;50.2;5.31;7.06;69.68;69
30-Ago-13;1721;M5;62669;2.62;0.01;0.22;15.31;60;80;12;10;10.2;34;0.1;2.9;18.6;91.3;91.7;90;;;;;;;;;;;
30-Ago-13;1722;M2;41749;1.4;0.01;0.07;12.67;20;30;16;10;10.2;25.6;0;0.6;24.2;91.4;53.3;90;;;;;;;;;;;
30-Ago-13;1723;M6;31875;1.16;0.05;1.16;2.68;30;120;65;5;9.9;14.1;0.5;10.6;6.4;76.2;58.3;74;200;15;5;11;2.68;0.21;13.2;3.04;3.86;19.2;19
31-Ago-13;1724;M6;15191;3.87;0.01;1.38;16.96;50;150;15;25;10.1;30.3;0;7.1;22.5;83.4;56.3;80.5;150;5;5;11;12.88;0.01;22;13.87;8.38;41.16;48
31-Ago-13;1725;M5;78233;2.82;0.01;0.08;16.31;60;;20;25;10.5;31.8;0;0.8;21.4;87.5;78.5;86.5;;;;;;;;;;;
31-Ago-13;1726;M5;45191;3.06;0.01;0.04;13.43;25;;15;25;10.5;31.9;0;0.4;23.1;83.6;78.6;82.5;;;;;;;;;;;
31-Ago-13;1727;M2AT;50730;2.02;0.01;0.1;12.19;20;40;26;25;10.5;26.4;0;0.7;23.5;87.2;51.6;86;;;;;;;;;;;
31-Ago-13;1728;M2AT;175046;1.65;0.01;0.04;11.03;20;;24;25;10.5;23.5;0;0.4;23.3;87.6;71;86.5;;;;;;;;;;;
8-Set-13;1729;M6;38669;0.56;0.05;1.54;3.09;60;150;22;10;10.2;12.1;1.4;4.2;8.5;62.8;8.2;61;150;6;5;11;1.61;0.12;30.05;2.64;11.02;78.1;77
9-Set-13;1730;M2A;132965;0.63;0.01;0.11;7.74;20;30;6;20;10.4;19.1;0.2;2.6;16.7;83.1;71.1;85;;;;;;;;;;;
9-Set-13;1731;M4A;44533;0.92;0.01;0.94;8.71;50;100;5;20;10.3;19;0;12.4;17.3;74.9;44.3;73;100;6;10;11;5.19;0.01;24;13.21;11.51;48.16;47
9-Set-13;1732;M2A;16546;0.61;0.01;0.04;7.89;25;;9;20;10.1;12.9;0.1;1.8;16.3;33.9;74.5;33.5;;;;;;;;;;;
9-Set-13;1733;M2A;45309;0.44;0.01;0.12;6.24;50;30;30;20;10.3;14.1;0.3;3.7;11.5;48.9;44.2;48;;;;;;;;;;;
9-Set-13;1734;M6;36585;0.87;0.03;1.64;7.92;30;150;8;30;10;7.5;0.1;10.6;18;25.9;19.2;24;150;10;5;11;8.81;0.14;25.7;10.44;24.63;37.87;36.7
9-Set-13;1735;M2A;128235;0.68;0.01;0.06;9.79;10;;4;25;10.2;17.4;0;1;19.3;87.1;40.7;86;;;;;;;;;;;
11-Set-13;1736;M4A;33690;0.86;0.02;1.07;8.11;80;120;15;10;10;10.4;0.2;16.1;11.8;54.4;67.1;53;150;10;;11;4.25;0.04;1.81;8.82;7.7;2.62;2
11-Set-13;1737;M2A;44209;0.46;0.01;0.29;6.85;2;50;60;10;10.3;10.7;0.1;3.3;12.7;39.2;20.7;48.7;;;;;;;;;;;
12-Set-13;1738;M5;73478;0.82;0.02;0.17;5.37;60;50;110;5;10.2;14.7;0.1;1.4;6.7;82.1;41.6;79;;;;;;;;;;;
12-Set-13;1739;M6;44408;0.78;0.02;1.16;3.54;60;200;100;5;9.9;16.6;0.2;3;8.5;86.9;10.5;82;200;80;10;11;0.5;0.2;23.1;2.36;2.540112941;73.80361727;72
13-Set-13;1740;M4A;23891;0.08;1.08;1.14;4.6;100;200;10;5;9.5;0.8;21.4;10.5;5.5;18.6;16.9;20;;;;;;;;;;;31
13-Set-13;1741;M4;97706;0.89;0.05;1.31;8.79;80;200;25;10;9.9;17;0.6;6.6;18.1;84.7;21.9;83;200;10;5;11;1.72;0.04;25.5;9.4;7.01;69.74;69
18-Set-13;1742;M5;22601;0.59;0.03;0.25;5.03;40;50;60;5;10.1;24.6;1;3.4;13.1;58;20;57;;;;;;;;;;;
18-Set-13;1743;M6;11753;0.75;0.02;1.01;4.76;50;180;100;5;10.1;17.4;0.3;4;9.2;76.2;13.1;75;150;100;5;10.9;0.58;0.11;9.46;3.27;0.76;9.34;8
18-Set-13;1744;M2A;16553;0.61;0.04;0.2;7.42;15;20;20;10;10;18;1;3.8;17.7;90.4;56.9;89.5;;;;;;;;;;;
18-Set-13;1745;M4A;32786;0.56;0.05;1.13;5.56;30;120;14;10;9.9;15.3;1.3;9.1;14.1;62.2;18.8;61.5;150;4;5;10.9;3.03;0.15;34.8;6.21;11.6;67.81;67
18-Set-13;1746;M5;77963;0.58;0.02;0.25;5.84;60;30;75;5;10.2;17.6;0.4;2.4;12.7;86.6;24.9;85;;;;;;;;;;;
18-Set-13;1747;M6;36461;1.09;0.03;1.76;8.58;120;150;15;5;10;14.1;0.6;21.4;13.2;35.2;32.7;34;200;8;5;10.9;11.22;0.22;24;12.41;43.04;56.2;55
20-Set-13;1748;M2;44483;0.7;0.01;0.49;7.41;10;80;6;5;10;14.9;0.1;10.7;15.5;75;78;74;;;;;;;;;;;
20-Set-13;1749;M4;54690;0.78;0.04;2.18;7.75;50;200;6;5;9.8;13;0.7;11.2;13.5;66.8;20.7;65.5;200;5;5;11;2.07;0.09;32.5;6.05;10.4;58.94;58.5
20-Set-13;1750;M6;43868;1.43;0.07;2.1;10.95;200;200;8;10;9.8;10.9;0.7;21;16.2;25.8;33.4;24.8;150;2;5;11.1;10.65;0.48;13.7;21.15;36.74;31.62;30
20-Set-13;1751;M1;47610;1.34;0.01;0.75;11.11;20;100;8;10;10.3;12;0;10.2;25.8;46;69;47;;;;;;;;;;;
20-Set-13;1752;M1;39491;0.9;0.01;0.13;8.28;20;30;7;5;;18.6;0.1;2.2;18.2;87.4;70.6;86;;;;;;;;;;;
20-Set-13;1753;M2;54761;0.83;0.01;0.22;7.35;80;40;4;10;12;20.1;0.2;4.5;20;36.5;31.8;32;;;;;;;;;;;
23-Set-13;1754;M6;88410;0.68;0.01;0.71;5.62;50;150;6;10;10.5;11.6;0.2;24.6;8;26;54.5;25;100;12;5;11;10.95;0.16;4.62;8.51;11.92;4.98;8
24-Set-13;1755;M4A;20869;0.16;2.36;1.11;5.72;30;150;8;5;9.8;2.1;40.9;9.7;5.5;63.9;41.3;80;150;6;5;11.1;1;3.5;19.4;10.9;18.7;47.6;47
