Repository: maycq/datosp

File: leyes_mineral.csv (part 3 of 6)
Fecha_reporte;MT;Tipo_Mineral;Tonelaje;Ali_Cu;Ali_Pb;Ali_Zn;Ali_Fe;NaCN;ZnSO4;PAX;F582;pH;Flo1_Cu;Flo1_Pb;Flo1_Zn;Flo1_Fe;Cu;Zn;Recup_Cu;CuSO4;SIPX;F582;pH;Flo2_Cu;Flo2_Pb;Flo2_Zn;Flo2_Fe;Cu;Zn;Recup_Zn
28-Set-13;1756;M6;18139;0.63;0.02;0.92;4.77;40;100;30;15;10;20.4;0.5;17.7;9.6;61.1;36.7;61;100;6;5;11;2.37;0.11;23.1;3.92;5.84;39.39;40
2-Oct-13;1757;M6;14554;0.65;0.02;1.2;1.75;100;100;60;5;10;18.8;0.4;3.2;7.8;79;7.4;78;150;10;5;11;1.69;0.02;39.15;2.23;6.66;84.68;83
2-Oct-13;1758;M5;64549;1.2;0.02;0.5;1.88;100;80;90;5;10.2;22.8;0.3;8;7.2;84;69.6;80;;;;;;;;;;;
7-Oct-13;1759;M2AT;25860;0.75;0.01;0.27;6.46;50;30;55;10;10.2;16.1;0.1;9.1;9.6;28.4;44.7;27;;;;;;;;;;;
7-Oct-13;1760;M5;46826;0.62;0.01;0.23;7.77;10;30;45;15;10.3;11.7;0.2;2.2;12.1;15;7.5;14;;;;;;;;;;;
7-Oct-13;1761;M6;63623;0.63;0.02;1.38;6.53;60;150;8;10;10;10.5;0.5;13.5;9.5;15.5;9.1;14;150;10;5;11;4.55;0.16;36.8;5.79;18.83;69.88;65
7-Oct-13;1762;M2AT;13725;0.76;0.01;0.62;7.59;60;100;5;10;10;13.3;0.2;22.6;11.3;21.3;45.2;20;;;;;;;;;;;
7-Oct-13;1763;M6;73241;0.85;0.01;1.15;7.21;90;150;5;5;9.9;10.5;0.1;28.9;6.2;20.4;42;19;120;5;;11;11.1;0.15;20.2;7.86;19.4;26.48;
14-Oct-13;1764;M4;58361;0.67;0.1;1.18;8.08;80;200;5;10;10.2;11.3;2.2;20.7;12.5;60.1;62.4;55;200;3;5;11;6.57;0.42;13.35;14.73;18.76;21.62;20
14-Oct-13;1765;M2A;46931;0.44;0.03;0.1;6.09;30;;60;10;10.2;9.4;0.5;2.1;11.7;27.2;27.5;25;;;;;;;;;;;
15-Oct-13;1766;M4;29419;0.76;0.01;0.57;8.45;80;100;6;15;10;11.8;0.1;8.2;20;35.8;34.1;34;;;;;11.84;0.1;8.19;20.02;35.83;34.09;33
15-Oct-13;1767;M4;30859;0.8;0.02;0.94;6.63;80;100;6;15;10;9.2;0.2;23.3;8.8;18.8;40.3;18;100;4;5;11;12.7;0.29;12.85;12.46;27.9;23.85;23
15-Oct-13;1768;M2A;22823;0.66;0.03;0.62;5.2;40;;8;15;10;13.8;0.4;14.9;11.6;30;35.6;29;;;;;;;;;;;
21-Oct-13;1769;M2AT;210698;0.72;0.02;0.28;7.68;40;;60;20;9.9;19;0.3;6;15.1;81.6;68.8;81;;;;;;;;;;;
21-Oct-13;1770;M4AT;25346;0.97;0.02;0.93;7.87;80;120;4;20;9.8;12.6;0.3;10.3;18.4;46;39.9;40;100;8;5;11;10.58;0.25;17.7;11.12;26.72;47.61;45
21-Oct-13;1771;M4AT;19703;0.4;0.01;0.71;5.79;40;100;6;20;9.9;2.3;0.1;6.7;5.9;6.5;10.7;6;100;8;5;11;1.21;0.02;2.08;5.54;2.42;2.33;2
27-Oct-13;1772;M4;26625;0.69;0.04;0.78;6.87;40;150;15;5;10;15.7;0.8;4.8;16.1;83.8;22.7;82;150;5;5;11;1.76;0.05;20;17.22;6.72;67.64;66
27-Oct-13;1773;M2AT;38681;0.91;0.02;0.44;9.3;60;80;30;15;10.1;17.6;0.2;7.4;17.2;76;67.2;75;100;3;5;11;4.08;0.04;4.03;17.19;4.34;8.97;9
2-Nov-13;1774;M5;85016;1.02;0.03;0.31;1.77;60;50;40;15;10.2;17.2;0.3;5;5.6;93.6;90.8;92;;;;;;;;;;;
6-Nov-13;1775;M4AOX;27770;0.59;0.01;0.92;5.81;60;120;6;10;10;5.8;0.1;18.1;6.3;8.2;16.7;8;120;6;5;11;2.34;0.05;3.23;5.89;4.53;4.05;5
6-Nov-13;1776;M2AOX;43665;0.46;0.01;0.43;4.74;40;;8;10;10;6.1;0.1;6.3;7;19.4;23.4;20;;;;;;;;;;;
11-Nov-13;1777;M6;30067;0.93;0.04;1.1;6.69;60;150;10;20;10;12.3;0.6;19.2;12.2;60;78.9;60;150;4;5;11;7.9;0.27;1.92;15.64;10.21;2.08;2
11-Nov-13;1778;M5;40156;0.58;0.02;0.18;6.77;30;40;40;10;10;13.7;0.3;3.8;11.5;64.3;56.7;64;;;;;;;;;;;
11-Nov-13;1779;M2AT;39977;0.45;0.04;0.4;6.08;20;80;40;10;10;13.3;0.9;4.4;13;78.4;29.3;78;;;;;;;;;;;
12-Nov-13;1780;M2T;23718;2.7;0.01;0.08;14.94;30;;27;10;10.4;26.6;0;0.7;23;95.3;88.5;94;;;;;;;;;;;
13-Nov-13;1781;M5;47269;0.6;0.05;0.46;9.93;80;120;12;10;10.4;13.3;1.6;13.6;16.3;60.8;79.2;60;;;;;;;;;;;
13-Nov-13;1782;M5;17644;0.71;0.01;0.2;10.13;40;80;15;10;10.2;9.4;0.1;6.9;14.3;14.4;36.5;14;;;;;;;;;;;
13-Nov-13;1783;M6;45049;0.79;0.03;1.77;7.76;160;180;5;10;10.1;11.5;0.2;29.8;10.5;49.5;56.7;47;200;7;;11;5.39;0.19;6.92;19.12;7.86;4.47;5
14-Nov-13;1784;M6;20850;1.11;0.07;1.63;6.85;80;180;9;10;10.1;21.2;2.8;8.2;17.3;27.8;7.2;45;180;5;5;11;11.17;0.31;30.1;11.54;44.3;80.77;78
15-Nov-13;1785;M4;37189;0.81;0.08;1.34;7.25;15;200;25;10;10.3;16.5;1.8;5.3;16;81.8;15.9;80.5;150;10;5;11;1.48;0.07;24;7.45;8;77.96;77
15-Nov-13;1786;M2;116078;0.77;0.02;0.12;9.08;10;50;15;10;10.3;16.6;0.2;1.8;17.8;86.3;55;85;;;;;;;;;;;
17-Nov-13;1787;M2;34309;0.79;0.01;0.16;10.09;30;50;8;10;10.4;19.8;0.2;4.1;20.8;65.4;68.6;65;;;;;;;;;;;
17-Nov-13;1788;M3;19478;1.18;0.01;1.49;9.89;30;200;7;10;10.1;20.1;0.1;12.6;19.7;79.5;40.2;79;180;5;5;11.3;4.3;0.02;38.74;9.9;7.58;55.19;55
17-Nov-13;1789;M2AT;58144;1.09;0.01;0.04;6.81;30;;25;10;10.4;23;0;0.5;19.5;86;69.4;85;;;;;;;;;;;
18-Nov-13;1790;M2;26258;0.31;0.01;0.03;6.92;5;;10;5;10.3;13.6;0.2;0.5;15.4;84.1;32.3;83;;;;;;;;;;;
18-Nov-13;1791;M2;103988;0.72;0.01;0.22;8.01;10;40;18;10;10.4;16.5;0.1;2.2;17.9;92;39.5;91;;;;;;;;;;;
20-Nov-13;1792;M2A;50055;0.64;0.02;0.33;6.93;30;100;45;10;10.1;15;0.3;1.3;14.7;80.7;14;81.5;;;;;;;;;;;
20-Nov-13;1793;M4A;47895;0.99;0.05;2.42;9.05;30;150;40;10;10.3;16.7;0.8;6.9;16;78.9;13.6;78;150;15;10;10.9;1.21;0.04;37.71;10.65;5.87;76.63;75.5
20-Nov-13;1794;M5;29618;0.87;0.02;0.2;5.26;50;100;60;15;10.2;18.3;0.2;0.6;9.5;80.1;10.9;80;;;;;;;;;;;
22-Nov-13;1795;M1;98051;0.89;0.02;0.31;7.62;20;100;10;10;10.2;13;0.1;5.1;17.4;60.7;69.2;60;;;;;;;;;;;
22-Nov-13;1796;M1;48626;0.84;0.01;0.32;8.24;15;100;7;15;10.2;13.3;0.1;5.9;16.4;75.8;85.3;74.5;;;;;;;;;;;
22-Nov-13;1797;M2A;36735;0.68;0.01;0.36;7.01;40;150;8;10;10;11.7;0.2;6.9;12.3;39.4;41.7;38.5;;;;;;;;;;;
22-Nov-13;1798;M2A;40519;0.53;0.02;0.09;6.58;5;0;6;10;10.2;12.4;0.5;1.9;15.5;74.2;69.1;73;;;;;;;;;;;
25-Nov-13;1799;M6;24776;0.64;0.04;0.92;3.41;90;150;50;15;10.2;18.3;1.1;3.3;8.5;76.5;9.2;75.5;100;20;5;11;1.59;0.18;27.85;3.16;6.56;77.37;76
28-Nov-13;1800;M4AT;23415;1.51;0.02;1.11;11.91;100;200;40;10;9.8;13.8;0.1;14.7;21.4;53.8;78.2;50;200;15;;11;5.63;0.03;1.18;30.14;11.96;3.42;2
28-Nov-13;1801;M2AT;37414;1.27;0.01;0.33;13.01;80;50;35;15;10.4;15;0;3.8;25.9;65.1;63.2;66;;;;;;;;;;;
28-Nov-13;1802;M2AT;49335;1.11;0.01;0.37;10.32;60;80;50;20;10.2;12.4;0.1;3.7;21.1;38.3;34.3;37;;;;;;;;;;;
29-Nov-13;1803;M4A;35198;1.09;0.02;1.83;10.26;40;200;15;10;10;18.5;0.2;13.4;18.7;58;24.6;57;200;10;5;11;5.4;0.03;32.1;11.1;17.3;59.9;59
29-Nov-13;1804;M1;23524;1.02;0.01;0.32;9.39;20;50;35;20;10.1;12.8;0;4.1;24.4;86.1;88.2;85;;;;;;;;;;;
29-Nov-13;1805;M4A;90971;0.73;0.03;1.8;7.61;30;150;35;5;10;16.3;0.6;5.8;15.8;78;11.7;77;200;10;5;11;1.9;0.06;38;7.1;9.9;81.7;81
30-Nov-13;1806;M1;60165;1.09;0.02;0.32;9.4;30;0;20;15;10.2;15.6;0.1;4.4;22;89.7;85.7;89;;;;;;;;;;;
30-Nov-13;1807;M2;90139;0.67;0.01;0.13;7.58;30;50;20;15;10.1;19.5;0.2;1.3;19.7;86.9;30.3;86;;;;;;;;;;;
30-Nov-13;1808;M4;84278;0.93;0.01;1.01;7.61;40;150;25;15;10;17;0.1;14;16.5;70.2;55.3;69.5;150;15;5;10.7;4.71;0.03;19.05;13.74;8.5;32.85;32
30-Nov-13;1809;M2A;37219;0.49;0.01;0.26;7.09;40;30;45;15;10.1;11.7;0.2;5.6;12.3;56;54.1;55;;;;;;;;;;;
30-Nov-13;1810;M4T;17396;0.81;0.01;0.98;6.57;40;150;50;15;10.1;16;0.1;6.7;14.6;70.1;23.6;69;150;15;5;10.8;1.39;0.02;22.05;5.12;4.56;58.63;58
2-Dic-13;1811;M5;27158;0.54;0.04;0.32;2.6;40;30;45;15;10.3;14.6;0.9;9.2;6.9;76.9;84.5;76;;;;;;;;;;;
9-Dic-13;1812;M2AT;31035;0.77;0.01;0.08;9.68;30;30;30;10;10.2;14.9;0.1;1.9;16.1;57;74.2;56;;;;;;;;;;;
9-Dic-13;1813;M2AT;65573;0.34;0.02;0.04;6.66;20;20;40;15;10.2;9.4;0.5;0.4;10.9;80.3;29.7;79;;;;;;;;;;;
9-Dic-13;1814;M2T;18960;0.76;0.02;0.25;9.34;40;50;55;15;10.1;13.9;0.2;4.6;15.2;77;80.7;76;;;;;;;;;;;
10-Dic-13;1815;M6;20400;1;0.03;0.91;6.26;120;200;50;15;10.1;13.3;0.7;4.5;8.7;28.1;10.7;27;150;20;5;11;5.1;0.26;12.4;5.4;19.4;52.8;18.2
14-Dic-13;1816;M5;20685;1.06;0.01;0.36;9.37;20;50;15;20;10.3;18.9;0.1;3.1;20.1;94.5;40.3;93;;;;;;;;;;;
27-Dic-13;1817;M4T;32993;0.82;0.02;1.32;8.66;80;250;8;10;10;21.1;0.5;7.9;20.3;56.8;13.3;55.8;120;4;5;11.1;6.14;0.05;33.18;10.33;22.29;75.13;74
27-Dic-13;1818;M2T;98771;0.64;0.02;0.1;8.48;13;;10;10;10.8;18.1;0.3;2.7;19.6;83.2;80.4;82;;;;;;;;;;;
27-Dic-13;1819;M2AT;235796;0.54;0.01;0.14;7.6;10;;9;15;10.5;18.7;0.2;3.5;16.1;80.1;57.7;79.3;;;;;;;;;;;
27-Dic-13;1820;M4T;43733;1;0.02;1.19;8.13;80;250;7;10;9.9;20.4;0.3;14.2;19.2;69.7;40.6;68.8;120;4;5;11.1;5.78;0.08;28.67;10.31;11.26;46.64;46
7-Ene-14;1821;M4AT;12079;0.72;0.01;1.1;6.35;90;220;20;15;10;18.3;0.3;3.6;13.1;27.4;3.6;24;150;10;5;11.3;8.53;0.07;30.1;8.18;27.16;63.6;62.5
10-Ene-14;1822;M2A;20355;0.55;0.01;0.23;4.99;30;50;25;20;10;13;0.6;4.6;10.8;13.7;11.9;14;;;;;;;;;;;
10-Ene-14;1823;M4;38704;0.7;0.02;1.28;6.77;30;250;40;20;9.9;12.7;0.4;5;12.3;22.2;4.8;22;150;25;10;11;4.95;0.23;29.67;7.43;19.08;62.89;60
12-Ene-14;1824;M5;8730;0.84;0.14;0.94;2.65;80;180;70;20;10;18.4;2.7;4.9;9.4;57.4;13.7;56;;;;;;;;;;;
12-Ene-14;1825;M5;39491;0.63;0.01;0.13;4.42;20;50;65;15;10.3;18.9;0.3;1.6;7.4;66.4;27.1;65;;;;;;;;;;;
12-Ene-14;1826;M6;31928;0.87;0.02;1.43;4.14;90;220;35;10;9.9;24.6;0.6;3.6;11.3;73.7;6.4;72.5;150;30;5;11;1.44;0.19;38.2;2.55;4.28;67.87;67
15-Ene-14;1827;M5;0;0.91;0.02;0.41;5.29;20;100;25;15;10.1;19.2;0.4;7.3;11.4;83.6;73.8;80;;;;;;;;;;;
15-Ene-14;1828;M5;0;1.08;0.02;0.22;5.93;90;100;80;25;10.1;23.5;0.3;1.1;13.1;84.1;20.3;81;;;;;;;;;;;
15-Ene-14;1829;M5;0;1.17;0.02;0.24;6.77;60;100;80;20;10.2;21.3;0.2;2.2;12.8;88.3;47.6;84.5;;;;;;;;;;;
17-Ene-14;1830;M6;0;0.44;0.01;0.29;2.69;90;150;20;15;10.1;11;0.1;2;8.5;70.7;21.8;69.5;100;10;0;11;0.83;0.01;7.09;2.97;3.93;58.17;56
15-Ene-14;1831;M2A;0;0.41;0.01;0.08;6.29;10;50;15;15;10.2;14.5;0.2;2.6;14.3;80.8;75.4;78;;;;;;;;;;;
15-Ene-14;1832;M2A;0;0.51;0.01;0.09;7.26;10;50;10;15;10.2;15.3;0.1;2.4;15.4;75.2;60.3;74;;;;;;;;;;;
15-Ene-14;1833;M2A;0;0.46;0.01;0.17;7.34;15;50;30;15;10.3;13.4;0.1;3;16.6;84.2;51.7;83;;;;;;;;;;;
14-Ene-14;1834;M2AT;84424;0.58;0.02;0.16;7.47;15;50;12;15;10.2;12.7;0.3;3.4;14.5;60.4;60.9;59;;;;;;;;;;;
12-Ene-14;1835;M4AT;83873;0.7;0.03;1.79;7.12;45;250;18;10;9.9;18.1;0.7;8.2;16;60.5;10.7;59;200;13;5;11;3.26;0.08;41.49;5.99;16.35;81.3;80
14-Ene-14;1836;M2AT;15323;0.31;0.02;0.27;4.44;5;100;10;15;10.1;6.9;0.3;4;6.4;56.4;36.5;45;;;;;;;;;;;
20-Ene-14;1837;M1;51803;1.12;0.01;0.37;9.07;60;150;35;15;10.1;12.1;0.1;2.8;20;56.3;39.4;55;;;;;;;;;;;
20-Ene-14;1838;M1;66090;1.04;0.01;0.31;9.1;10;100;15;15;10.2;12.1;0.1;3.3;22.4;75;67.6;74;;;;;;;;;;;
26-Ene-14;1839;M2AT;35824;0.81;0.01;0.36;8.45;40;50;8;25;10;12.9;0.1;4.4;17.9;41.3;31.5;35;;;;;;;;;;;
26-Ene-14;1840;M4BT;116633;0.66;0.07;1.11;7.33;60;120;5;25;10;12.3;1.2;17.9;13.2;51;42.1;47;120;2;5;11;4.25;0.28;6.9;15.98;5.86;5.41;5
28-Ene-14;1841;M5;39039;0.64;0.02;0.09;7;60;30;100;10;10.3;13.8;0.2;0.9;7.2;83.9;42.3;80;;;;;;;;;;;
10-Feb-14;1842;M2AT;20000;0.96;0.02;0.21;12.68;30;60;10;10;10.2;23.5;0.2;3.8;20.8;79.6;55.5;78;;;;;;;;;;;
10-Feb-14;1843;M5;20000;0.45;0.01;0.04;4.93;60;30;5;5;10.5;7.5;0;0.7;36.3;33.2;33;28;;;;;;;;;;;
10-Feb-14;1844;M6;20000;0.87;0.02;0.7;10.74;60;120;10;10;10;27.4;0.3;3;18.7;70;9.7;70;100;5;2;11;8.29;0.03;28.79;8.97;14.67;64.03;64
10-Feb-14;1845;M4B;20000;0.68;0.01;0.63;12.56;20;200;15;10;10.1;19.6;0.1;5.4;18;77.6;23.2;75;100;7;;11;2.14;0.01;27.42;12.27;4.25;58.7;58
10-Feb-14;1846;M2A;20000;0.85;0.01;0.15;14.31;20;20;15;10;10.4;19.1;0.1;1.1;21.7;85.4;28.9;83;;;;;;;;;;;
10-Feb-14;1847;M1;20000;0.74;0.02;0.24;12.17;20;60;12;5;10.3;22.8;0.6;1.4;24.2;76.2;15.2;78;;;;;;;;;;;
1-Feb-14;1848;M6;80254;0.48;0.09;1.26;6.75;60;150;70;10;10;8.3;2.2;23.6;10.6;31.7;32.1;28;200;15;5;11;2.5;0.39;4.19;9.94;3.65;2.17;2
1-Feb-14;1849;M4B;36379;0.99;0.02;0.98;8.93;40;150;20;10;10;15.9;0.2;17.1;17.9;78.1;85.4;76;200;15;5;11;4;0.03;1.6;13.24;4.7;1.91;2
3-Feb-14;1850;M6;38194;0.9;0.02;1.8;8.74;40;150;20;10;10;10.1;0.2;24.4;15.8;51.6;63.4;50;150;15;5;10.8;6.59;0.09;10.73;22.44;15.79;13.13;12
3-Feb-14;1851;M5;24405;0.34;0.02;0.08;6.1;40;40;15;10;10;6.3;0.3;1.4;23.3;51.3;44.8;45;;;;;;;;;;;
2-Feb-14;1852;M2AT;87023;0.42;0.02;0.05;6.62;30;50;25;15;10;10.4;0.3;1;19.3;71.3;59.7;65;;;;;;;;;;;
12-Feb-14;1853;M4B;0;0.74;0.01;0.55;13.78;20;100;6;10;10;16.4;0.1;2.6;18.8;71.4;15.4;70;100;2;5;11;2.11;0.01;22.1;8.45;4.4;63.49;62
12-Feb-14;1854;M2AT;0;0.76;0.01;0.48;11.89;20;100;6;15;10.3;15;0.1;9.8;16.3;77.3;83.4;76;;;;;;;;;;;
12-Feb-14;1855;M4B;0;0.75;0.03;0.94;9.03;40;160;4;20;10;15.2;0.5;15.4;17;75.1;59.8;74;160;4;5;11;3.18;0.17;21.23;14.02;6.18;32.39;31
12-Feb-14;1856;M4B;0;0.78;0.02;0.71;16.53;30;160;4;20;10.5;12.7;0.3;9;23.6;72.3;65.8;71;160;2;5;11;2.4;0.06;2.51;35.89;3.23;4.33;4
12-Feb-14;1857;M4B;0;0.72;0.03;0.74;11.36;40;160;4;15;10.3;16.3;0.7;4.4;20.4;62.4;16.5;61;160;2;5;11;4.63;0.06;22.11;11.62;10.81;50.67;49
12-Feb-14;1858;M2AT;0;0.67;0.02;0.18;11.27;20;30;4;15;10.7;11.4;0.2;3.1;25.6;73.8;69.6;73;;;;;;;;;;;
12-Feb-14;1859;M1;0;0.77;0.01;0.38;16.38;40;80;2;15;10.8;14.2;0.1;2.2;27.7;76.1;25.3;76;;;;;;;;;;;
12-Feb-14;1860;M1;0;0.78;0.01;0.39;16.38;40;80;4;15;10.5;17.4;0.2;1.7;26.8;75.8;15.2;75;;;;;;;;;;;
12-Feb-14;1861;M2;0;0.45;0.03;0.38;6.79;20;80;4;15;10.5;15.4;1;4.1;17.7;78.8;26;77.5;;;;;;;;;;;
6-Feb-14;1862;M5;24349;0.58;0.02;0.45;7.59;40;150;15;10;10.1;11.6;0.4;10.3;17.7;49.5;59.1;50;;;;;;;;;;;
6-Feb-14;1863;M6;25691;0.47;0.01;1.05;7.16;60;250;5;4;9.9;8.6;0.2;29.7;9.4;36.7;54.4;35;120;3;5;11;9.68;0.22;14.74;11.88;23.09;15.17;20
6-Feb-14;1864;M6;15518;1;0.02;1.46;11.09;100;220;13;5;9.8;16.5;0.1;21.2;13.6;29.9;28;28.5;80;2;5;11;13.55;0.04;17.75;17.39;24.57;23.4;23
6-Feb-14;1865;M2A;69514;0.51;0.01;0.12;7.77;30;40;6;10;10.2;16.5;0.3;5;16.7;39.9;47.2;42;;;;;;;;;;;
6-Feb-14;1866;M5;40924;0.56;0.02;0.23;5.98;60;60;27;15;10.2;18;1.5;5;13;33.3;23.6;33;;;;;;;;;;;
6-Feb-14;1867;M6;39428;0.72;0.01;1.38;7.98;100;250;6;15;9.8;10.8;0.1;30.7;7.4;20.2;30.3;19;100;2;2;11.2;7.97;0.02;28;7.28;11.33;21.14;20
6-Feb-14;1868;M4B;14798;1.11;0.01;1.77;10.17;120;250;2;10;9.7;16.2;0.1;12.1;14.9;20.6;9.6;19;100;6;2;11.3;7.92;0.09;33.68;10.22;25.97;68.9;65
6-Feb-14;1869;M4B;30570;0.88;0.02;0.6;8.7;60;200;6;10;9.7;13.9;0.2;17.5;13.2;37.2;66.6;35;50;2;2;11.2;15.07;0.22;5.9;17.43;17.46;9.73;9
6-Feb-14;1870;M6;11790;0.66;0.01;0.65;7.36;120;250;50;20;9.6;11.5;0.2;27.9;6.1;23.7;59.7;22;80;26;5;11;6.68;0.06;4.6;6.68;7.45;5.33;5
6-Feb-14;1871;M6;22755;0.8;0.04;2.44;6.78;90;250;27;15;9.6;9.1;0.2;40.4;3.9;29.2;42.1;25;100;10;5;11;9.24;0.18;16.35;6.16;10.67;6.12;6
6-Feb-14;1872;M6;33210;1.08;0.03;1.01;7.39;120;250;20;15;9.6;16;0.2;22.5;9.2;46.4;70.4;40;100;5;5;11;12.61;0.14;3.66;11.53;14.43;4.53;5
10-Feb-14;1873;M2A;28800;0.65;0.02;0.29;7.33;60;40;30;10;10.2;15.7;0.5;8.5;13.2;44.8;53;44;;;;;;;;;;;
11-Feb-14;1874;M2T;24350;0.25;0.02;0.2;4.14;15;40;10;10;10;7.6;0.5;2.9;11.6;65.7;32.2;64;;;;;;;;;;;
16-Feb-14;1875;M5;28418;0.59;0.01;0.08;5.69;30;20;40;25;10;17.2;0.3;1.5;13;38.1;24.4;35;;;;;;;;;;;
16-Feb-14;1876;M6;38014;0.7;0.02;1.17;7;80;100;6;25;10;8.4;0.1;22.5;8.1;18.8;29.4;18;80;4;0;11;3.66;0.05;9.45;8.08;2.43;3.66;3.5
17-Feb-14;1877;M6;20000;1.15;0.15;3.84;5.78;80;250;6;35;9.8;17.1;1.9;16.4;10.1;48.1;13.7;46;200;6;0;11;4.09;0.33;43.2061;5.28;20.77;65.18;65
17-Feb-14;1878;M6;20000;0.6;0.05;2.9;13.04;80;200;5;15;10;11.8;0.8;23.2;14.8;67.2;27.6;65;150;4;5;11;1.96;0.06;40.39295;9.19;9.44;40.75;40
17-Feb-14;1879;M6;20000;0.52;0.13;2.43;12.43;80;200;10;15;10;12.6;3.6;14.7;15.8;37.5;9.3;35;150;4;5;11;3.42;0.27;46.27375;7.67;22.41;64.34;63
17-Feb-14;1880;M6;20000;2.08;0.01;2.18;12.9;80;200;6;15;10;23;0.1;15.8;17.8;39.5;25.7;39;150;4;5;11;12.69;0.03;33.8751;10.01;16.97;42.99;42
17-Feb-14;1881;M6;20000;1.04;0.02;0.67;4.4;80;100;20;20;10.1;28.2;0.5;9.2;9.4;65.6;33.2;64;150;10;5;11;5.48;0.06;28.5885;3.73;4.96;40.24;38
17-Feb-14;1882;M6;20000;1.49;0.02;1.25;1.41;80;150;4;20;10;24.2;0.1;12.7;6.9;78.1;49.7;75;150;8;5;11;6.19;0.04;23.98425;3.26;8.7;41.06;40
18-Feb-14;1883;M2AT;20000;0.53;0.01;0.16;12.35;40;100;40;15;10.1;10.9;0.1;0.3;35.6;59.7;5.7;57;;;;;;;;;;;
18-Feb-14;1884;M4B;20000;0.46;0.02;1.75;6.57;60;150;25;20;10.2;17.1;0.4;10;15.7;53;8;51;150;15;5;11;1.61;0.03;40.89;8.44;9.67;63.56;62
28-Feb-14;1898;M2A;0;0.64;0.02;1.38;13.94;50;130;3;10;9.8;13;0.4;9.3;15.7;48.5;15.7;44;130;2;5;11;3.52;0.1;30.24;9.42;15.58;60.6;58
28-Feb-14;1899;M2A;0;0.67;0.02;0.29;9.02;40;50;7;15;10.5;13.9;0.2;4.9;16.8;75.3;64.8;71;;;;;;;;;;;
28-Feb-14;1900;M6;0;0.81;0.01;0.86;10.23;60;100;5;15;10;7.5;0.1;11.8;17.2;28;41.3;25;100;2;5;11;4.06;0.06;5.34;34.82;21.98;27.07;26
28-Feb-14;1901;;0;0.71;0.08;1.58;7.17;80;250;3;5;9.9;9.9;0.5;14.8;11.3;29.4;19.8;27;100;3;5;11;5.27;0.28;23.16;11.2;27.28;54.1;52
28-Feb-14;1902;;0;0.49;0.03;0.77;5.18;120;150;3;5;9.9;5.2;0.3;5.2;8.1;16.8;10.2;15;100;3;5;11.2;6.67;0.29;19.57;10.75;24.52;43.61;42
28-Feb-14;1903;M4B;22095;0.83;0.02;1.36;8.07;120;180;3;10;9.9;13;0.1;20.1;9.6;19;17.8;17;60;3;5;11;13.31;0.14;24.3;14.16;36.04;40.06;37
28-Feb-14;1904;M2A;21645;0.33;0.01;0.17;9.21;20;20;16;10;9.9;8.8;0.4;6.6;17.9;15.5;22.1;13.5;;;;;;;;;;;
28-Feb-14;1905;M6;34000;0.4;0.03;0.92;4.33;60;100;28;15;9.9;13.2;1.3;4.9;7.7;59.1;10;55;50;15;10;11;3.03;0.17;28.18;3.51;15.86;67.15;65
3-Mar-14;1906;M4B;20000;0.98;0.01;0.67;15.63;30;150;10;15;10.3;19.5;0.1;2.4;24;83;14.6;82;80;9;5;11.2;2.8;0.01;24.27;12.94;5.32;67.06;65
3-Mar-14;1907;M1;20000;1.1;0.01;0.15;9.86;15;20;10;10;10.6;22;0.1;2.6;22.6;93.1;80.8;92;;;;;;;;;;;
3-Mar-14;1908;M1;20000;1.61;0.02;0.62;17.92;15;100;20;15;10.7;24.7;0.1;2.2;25.9;91.3;20.2;90;;;;;;;;;;;
3-Mar-14;1909;M4B;20000;1.1;0.05;3.57;14.73;30;250;20;15;10.3;19.4;1;5.6;21.8;74;6.4;72;250;7;7;11.3;1.62;0.03;40.56;12.84;11.47;85.86;85
3-Mar-14;1932;M4B;102949;0.78;0.03;1.56;8.09;20;150;50;15;9.9;17.2;0.5;3.6;16.8;74.9;7.8;73;90;3;5;11.3;2.52;0.04;33.95;7.03;13.07;87.96;85
8-Mar-14;1933;M2A;20000;0.87;0.02;0.2;11.61;30;30;6;20;10.4;11.3;0.1;2;22;89.2;74.3;87;;;;;;;;;;;
8-Mar-14;1934;M2AT;20000;0.62;0.02;0.49;11.4;40;50;5;15;10.4;8.2;0.2;3.4;27.6;55.4;29.8;53;;;;;;;;;;;
8-Mar-14;1935;M4BT;20000;0.36;0.01;1.03;7.4;40;100;3;15;10;6.3;0.1;13.9;12.3;46.8;37.3;42;100;2;5;11;1.57;0.05;11.41;13.39;8.41;21.97;21
8-Mar-14;1936;M2A;20000;0.21;0.01;0.16;5.5;15;20;10;15;10.2;5.9;0.4;3.9;10.2;45.7;35.9;40;;;;;;;;;;;
8-Mar-14;1937;M2AT;20000;0.58;0.04;0.47;5.29;30;50;15;20;10.5;8.4;0.4;6.4;23.6;73;74.6;65;;;;;;;;;;;
8-Mar-14;1938;M2AT;20000;0.73;0.02;0.2;11.57;30;30;5;20;10.7;4.9;0;0.9;34.7;55.4;37.7;43;;;;;;;;;;;
8-Mar-14;1939;M2AT;20000;1.58;0.01;0.58;12.18;30;50;7;20;10.5;19.3;0;7.4;23.4;70.8;70.9;69;;;;;;;;;;;
10-Mar-14;1940;M4BT;20000;0.58;0.09;0.96;3.53;30;100;2;20;9.7;6.5;0.9;13;7;55.1;67.3;51;100;2;5;11;2.66;0.7;2.77;4.6;6.35;4.04;4
10-Mar-14;1941;M2;20000;0.29;0.03;0.04;4.32;15;0;1;15;10.5;8.7;0.6;0.9;10.8;70.1;52.4;68;;;;;;;;;;;
10-Mar-14;1942;M1;20000;0.15;0.02;0.12;2.54;10;20;6;15;10.2;3.6;0.2;2.1;7.3;66.2;48.4;58;;;;;;;;;;;
11-Mar-14;1943;M4B;20000;1.02;0.02;0.9;10.04;30;220;12;10;10;19.6;0.2;3.2;20.8;84.3;15;82;200;5;;11;2.8;0.01;27.25;11.1;7.31;76.94;75
11-Mar-14;1944;M4B;20000;1.18;0.03;1.28;12.22;50;150;30;10;10;17.5;0.4;4.4;19.8;84;19.7;81;150;10;5;11;2.6;0.03;24.67;16.77;8.3;73.19;71
9-Mar-14;1945;M4B;31219;0.74;0.02;2.18;8.35;80;200;5;15;9.9;12.8;0.1;18.6;11.7;59.8;29.9;52;200;2;5;11;3.82;0.12;24.4;8.42;23.09;50.78;45
9-Mar-14;1946;M4B;24675;0.88;0.01;1.16;9.6;40;150;10;15;9.9;8;0;14.9;11.8;60.3;84.2;52;150;2;5;11;4.66;0.05;1.63;22.08;15.72;4.11;4
9-Mar-14;1947;M2T;31001;0.55;0.02;0.18;7.58;15;30;3;15;10.5;11.8;0.2;4.1;14.6;86.3;89.8;82;;;;;;;;;;;
9-Mar-14;1948;M2T;114244;0.29;0.02;0.04;5.45;30;20;5;15;10.2;7.3;0.2;0.8;10;79.6;71.8;74;;;;;;;;;;;
9-Mar-14;1949;M2T;50389;0.49;0.03;0.05;6.98;15;20;15;15;10.2;10.5;0.4;0.6;11.7;80.3;44.1;75;;;;;;;;;;;
10-Mar-14;1950;M1;90176;0.43;0.01;0.1;6.92;10;20;12;15;10.4;11.2;0.1;2;13.4;86.3;69;83;;;;;;;;;;;
10-Mar-14;1951;M1;28688;0.89;0.01;0.09;8.57;5;20;4;15;10.5;15.1;0.1;1.4;17.6;87.5;79.1;84;;;;;;;;;;;
10-Mar-14;1952;M4B;9953;0.73;0.02;1;7.74;10;100;60;10;9.7;10.9;0.1;4.6;16.7;89.3;26.9;86;100;2;10;11;1.03;0.01;21.86;10.7;4.45;67.7;65
10-Mar-14;1953;M1;34425;0.43;0.02;0.12;7.32;10;20;80;10;10.4;6.4;0.1;1;11.8;91.2;44;83;;;;;;;;;;;
11-Mar-14;1954;M4B;33476;0.87;0.02;1.17;9.47;30;150;120;10;10;16.5;0.2;3.4;17.5;76.4;11.6;74;150;20;5;11;3.3;0.01;29.38;11.94;12.17;80.68;78
9-Mar-14;1955;M2T;68849;0.63;0.02;0.28;7;20;50;30;20;10.3;11.7;0.1;5.1;11.9;75.6;72.7;72;;;;;;;;;;;
9-Mar-14;1956;M1;51446;0.76;0.01;0.21;8.98;10;30;40;20;10.3;14.7;0.1;1.5;16.5;85;33.7;82;;;;;;;;;;;
9-Mar-14;1957;M1;146501;0.45;0.02;0.08;6.96;5;0;20;20;10.3;9.4;0.2;1.2;14;87.7;65.3;84;;;;;;;;;;;
14-Mar-14;1958;M6;51285;0.88;0.02;1.21;3.93;80;200;60;30;10;11;0.3;8.3;6.3;44;23.9;47;150;50;20;11;4.39;0.19;10.14;4.3;15.31;25.39;8
16-Mar-14;1959;M6;20914;1.03;0.02;1.24;2.1;80;200;10;5;10.1;19.4;0.2;9;7.4;86.8;33.6;84;200;20;;11;1.04;0.02;19.95;2.04;3.55;56.42;55
18-Mar-14;1960;M4B;0;0.63;0.02;0.59;15.46;40;150;4;5;10.1;13.8;0.3;6.3;19.6;70.3;34.3;69;70;8;;11.1;2.44;0.05;16.08;11.21;4.89;34.34;32
18-Mar-14;1961;M2A;0;0.96;0.01;0.3;15.2;20;100;7;10;10.3;16.1;0.2;2.5;21.7;79.2;38.4;77.5;;;;;;;;;;;
17-Mar-14;1962;M2A;74179;0.35;0.02;0.04;6.48;;;;;;11.6;0.4;0.6;12.8;80.8;34.1;79.5;;;;;;;;;;;
17-Mar-14;1963;M2;50696;0.69;0.02;0.06;8.11;;;;;;15.8;0.2;0.9;16.5;87.5;53.1;86.5;;;;;;;;;;;
18-Mar-14;1964;M5;16980;0.41;0.01;0.22;7.63;40;80;6;15;10.8;16;0.2;10.4;15.2;50.1;62.4;49;;;;;;;;;;;
18-Mar-14;1965;M4B;63026;1.05;0.01;1.34;8.48;50;200;4;10;10.4;21.6;0.2;6.2;20.3;65.6;15.2;65;150;3;5;11.3;6.18;0.03;35.5;10.05;16.5;75.96;74.5
19-Mar-14;1966;M2;41933;0.32;0.01;0.13;7.01;7;30;20;15;10.5;14.3;0.5;1.1;13.6;53.1;11.8;52;;;;;;;;;;;
19-Mar-14;1967;M4B;40148;0.7;0.01;0.7;8.55;20;120;60;20;10.3;18.9;0.2;3.6;18.2;80.5;15.3;75;100;7;5;11.2;4.04;0.02;33.88;9.28;8.92;75.31;72
24-Mar-14;1969;M5;65224;0.63;0.03;0.43;5.8;60;150;80;20;10.2;8.6;0.4;5.5;9.1;62.4;61.1;58;;;;;;;;;;;
24-Mar-14;1970;M5;23092;0.66;0.02;0.16;1.94;90;150;80;20;10.2;17.5;0.4;1;5.8;89.6;20.1;87;;;;;;;;;;;
25-Mar-14;1971;M4B;26831;0.93;0.03;0.84;6.83;5;150;70;20;10.1;9;0.4;3.4;9.7;37.9;16.1;28;200;60;10;11.1;2.88;0.12;10.99;6.33;13.2;56.49;45
25-Mar-14;1972;M2A;141086;0.44;0.02;0.19;6.61;15;50;35;15;10.2;16.7;0.4;1.5;15.9;76.7;16.4;74;;;;;;;;;;;
31-Mar-14;1973;M4B;0;0.33;0.02;1.24;9.61;20;180;5;10;10.2;12.2;1.2;5.8;15;39.3;5;38;130;3;5;11.2;2.23;0.06;37.83;7.34;15.66;71.47;70
31-Mar-14;1974;M4B;0;0.42;0.02;1.41;9.1;35;230;11;10;10.1;11.2;0.7;7;14.4;39.3;7.3;38.5;120;6;5;11.3;3.05;0.05;29.93;7.58;21.65;63.27;62
31-Mar-14;1975;M4B;0;0.66;0.02;2.31;10.84;40;300;6;10;10.2;14;0.5;9.3;16.3;52.9;9.9;51;180;4;5;11.3;2.51;0.03;33.12;7.48;20.24;75.31;74
31-Mar-14;1976;M4B;0;0.76;0.01;0.8;13.44;60;100;8;5;9.8;6.1;0;5.8;31;23.7;21.7;23;50;2;5;11;1.47;0.01;2;39.04;14.96;19.51;18.5
31-Mar-14;1977;M4B;0;0.5;0.02;1.43;11.8;30;200;6;5;10.3;17;0.6;9.6;17.3;61.9;12.4;61;120;4;5;11.2;2.07;0.07;38.68;6.31;9.71;64.64;63.5
31-Mar-14;1978;M4B;0;0.25;0.1;1.16;7.61;30;150;6;5;10.3;13.8;7.9;4.9;14.2;34.1;2.6;33;90;7;5;11.2;3.41;0.32;36.27;7.23;34.51;78.88;77.5
31-Mar-14;1979;M4B;0;0.36;0.22;1.87;5.07;40;250;8;5;10.1;11;9.6;8.3;10.6;55.2;7.9;54;180;4;5;11.3;2.26;0.26;41.29;4.85;23.6;82.06;81
31-Mar-14;1980;M4B;0;0.37;0.07;1.81;9.02;40;200;7;5;10.1;14.1;4.5;6.4;15;36.5;3.3;35;150;10;5;11.2;3.41;0.21;39.16;7.53;37.94;86.55;85
31-Mar-14;1981;M4B;0;0.29;0.03;1.18;10.04;35;150;17;5;10.3;14.9;1.6;4.9;16.4;47.5;3.9;46;80;12;5;11.3;3.66;0.05;34.89;9.58;32.77;78.02;76.8
31-Mar-14;1982;M4B;0;0.37;0.34;1.6;7.25;35;180;10;5;10.1;12.3;15.1;5.6;13.5;54.2;5.9;53;140;6;5;11.2;3.14;0.53;34.4;9.85;28.31;73.9;72.5
31-Mar-14;1983;M4B;0;0.41;0.05;2.29;6.81;40;250;6;5;10.1;15.8;2.7;6.5;15.8;45.5;3.3;44.5;200;11;5;11.3;3.13;0.06;41.04;8.72;35.99;83.93;82.5
31-Mar-14;1984;M4B;0;0.36;0.06;2.39;9.47;60;250;11;5;10.1;12.1;4.2;7.7;13.9;29.4;2.8;28.5;200;15;5;11.3;2.64;0.12;39.41;7.05;36.35;81.41;80.5
31-Mar-14;1985;M4B;0;0.37;0.05;2.67;9.58;50;280;14;5;10.2;16.1;4.5;6.6;17.1;39.8;2.2;38.5;220;13;5;11.3;2.89;0.07;41.08;7.3;45.05;88.06;87
1-Abr-14;1986;M4B;0;0.55;0.17;1.77;7.13;30;180;8;5;10.1;17.5;7.8;4.8;18.3;51.6;4.4;50.5;130;10;5;11;4.24;0.22;33.64;9.89;31.17;78.11;77
1-Abr-14;1987;M4B;0;0.5;0.08;2.76;9.29;50;250;8;5;10.1;16.3;3.9;9.7;16.2;32.7;3.5;32;240;12;5;11;3.33;0.22;41.57;8.58;35.82;80.77;80
1-Abr-14;1988;M4B;0;0.53;0.01;1.92;12.04;50;250;8;10;10;15;0.3;10.7;18.6;48.6;9.7;47.5;200;8;5;11;2.09;0.01;27.56;13.04;18;66.28;66
1-Abr-14;1989;M4B;0;0.3;0.16;1.91;5.15;30;250;13;10;10;10.2;5.2;9.1;10.5;73.7;10.5;72.5;200;8;5;11;1.22;0.27;37.09;4.92;16.91;81.13;80
3-Abr-14;1990;M4B;0;0.44;0.08;1.52;13.66;50;200;6;10;10;9.6;1.5;6.3;23.7;62.9;12;61.5;200;10;5;11;0.64;0.04;12.8;32.34;12.46;71.55;71
1-Abr-14;1991;M5;0;0.77;0.02;0.34;12.83;80;80;15;10;10.4;10.9;0.2;4.1;27.9;65.2;54.1;63.5;;;;;;;;;;;
1-Abr-14;1992;M6;0;0.36;0.02;0.91;6.96;60;200;6;5;10.1;12.1;0.5;14.8;18.7;38.8;18.4;40;150;5;;11;2.94;0.04;21.02;15;15.42;42.85;55
1-Abr-14;1993;M2AT;0;0.7;0.02;0.31;16.15;20;150;6;5;10.2;11.1;0.2;2;28.9;76.5;30.5;74.5;;;;;;;;;;;
1-Abr-14;1994;M6;0;0.94;0.03;0.98;11.83;80;200;6;10;10.1;16;0.5;10.1;18.6;79.5;48.3;76;200;5;;11;1.84;0.06;16.62;19.07;3.78;32.81;31.5
1-Abr-14;1995;M4B;0;0.64;0.02;1.67;13.52;80;200;3;5;9.9;16.1;0.9;8.5;18.7;32.1;6.5;45;200;5;;11;3.89;0.06;33.14;8.98;18.85;61.95;61
2-Abr-14;1996;M4B;44513;0.84;0.02;0.8;8.4;30;150;35;10;10.2;14.1;0.4;1.8;13.9;53.5;6.7;53;150;15;5;10.9;1.8;0.02;20.7;8.4;6;68.3;69
6-Abr-14;1997;M5;36784;0.55;0.01;0.27;6.54;60;150;50;15;10.2;11.7;0.2;3.6;11.1;31.8;19.9;28;;;;;;;;;;;
6-Abr-14;1998;M2A;20156;0.59;0.03;0.32;5.56;30;100;35;10;10.2;15.9;0.7;3.2;13.5;71.7;26.3;70.5;;;;;;;;;;;
6-Abr-14;1999;M4B;13928;0.63;0.02;0.65;6.71;30;150;20;10;10.1;12.3;0.3;11.6;10.8;48.3;44.8;32;150;15;;10.8;3.75;0.08;14.85;7.93;7.25;28.13;25
6-Abr-14;2000;M5;20858;0.52;0.01;0.24;4.48;60;150;45;10;10;22;0.1;1;9.6;76.8;6.9;75;;;;;;;;;;;
6-Abr-14;2001;M4B;54390;0.65;0.02;0.69;7.84;30;150;20;10;10.2;16.6;0.3;2.7;15.7;64.5;9.7;63.5;150;15;10;10.8;3.96;0.04;22.94;9;13.53;73.76;70
7-Abr-14;2006;M4B;23400;0.41;0.02;0.98;5.41;30;150;45;10;10;18.1;0.6;1.9;11.6;62.1;2.8;61;150;15;5;10.8;1.03;0.08;21.68;3.58;8.49;74.55;73.5
7-Abr-14;2007;M5;10673;0.46;0.03;0.22;5.32;30;150;40;5;10;26.3;1.5;1.6;10.6;63.7;8.5;63;;;;;;;;;;;
9-Abr-14;2008;M6;41115;0.8;0.01;0.52;7.92;80;130;60;25;10;13.4;0.1;6.2;16.1;39;28;38.5;100;15;10;11;3.94;0.03;1.37;15.22;6.18;3.35;3
9-Abr-14;2009;M5;41258;0.95;0.01;0.37;8.36;80;80;35;15;10.2;17.1;0.1;4.7;20.2;35.7;25.5;37;;;;;;;;;;;
10-Abr-14;2010;M6;31189;0.84;0.04;1.03;5.24;60;150;30;20;10.1;12.2;0.7;13.9;8.5;54.8;55.5;38.65;150;8;5;11;3.6;0.09;12.95;4.94;10.26;32.83;31
10-Abr-14;2011;M5;12806;1.6;0.04;0.57;9.82;80;80;35;5;10.1;17.2;0.3;8.4;17.9;39.2;53.5;37.5;;;;;;;;;;;
14-Abr-14;2012;M4B;0;1.15;0.09;1.35;9.33;30;150;4;15;10;17.1;1.5;10.1;17.2;60;30.2;59;150;6;5;11;6.58;0.39;23.05;12.9;19.83;59.44;58
12-Abr-14;2013;M4B;0;0.8;0.04;0.66;9.2;30;130;35;15;10.3;23.8;1.2;3.3;22.1;74.4;12.9;73;60;12;5;11.2;5.29;0.13;35.3;10.39;9.11;76.64;75.5
12-Abr-14;2014;M4B;0;1.02;0.03;0.86;10.14;40;180;22;15;10;23.5;0.5;8.1;19.9;71.5;29.3;70.5;100;8;5;11;5.01;0.1;28.04;10.16;8.85;58.51;57.5
12-Abr-14;2015;M4B;0;0.8;0.14;1.85;8.66;50;250;12;10;10.3;21.7;3.5;6.4;20.2;59.8;7.8;58.5;170;8;5;11.3;4.15;0.19;37.81;7.93;20.39;81.92;80.5
12-Abr-14;2016;M4B;0;0.5;0.02;0.95;9.91;55;200;5;10;10.3;18.1;0.7;10.5;19.2;37.7;11.4;36.5;50;5;5;11.2;4.81;0.13;30.94;11.32;17.19;57.17;56
12-Abr-14;2017;M4B;0;0.66;0.02;0.83;9.52;30;150;70;15;10.3;21.9;0.2;2.5;20.7;79.9;7.2;79;70;25;5;11.2;4.11;0.02;34.86;8.66;12.84;85.93;84
17-Abr-14;2018;M5;44513;0.94;0.04;0.05;1.98;60;40;15;5;10.1;19.5;0.4;0.5;6.2;85.2;41.3;83.5;;;;;;;;;;;
17-Abr-14;2019;M6;23749;1.61;1.38;1.74;1.57;50;300;8;10;9.9;15.4;12.8;0.7;10.3;90.7;3.7;86;200;4;5;11;1.56;0.97;36.6;2.64;3.93;89.54;87
17-Abr-14;2020;M4B;27101;0.25;0.08;1.71;7.62;5;200;20;5;9.9;5.6;2.5;4.1;10;60.3;6.1;58;150;20;10;11;0.91;0.12;23.49;9.38;24.01;86.75;84
17-Abr-14;2021;M4B;27975;0.31;0.07;2.16;11.39;5;200;40;5;9.8;6;1.8;6.4;12.9;53.6;8.4;51;150;30;10;11.1;1.08;0.11;26.78;13.26;23.23;84.77;83
28-Abr-14;2022;M4B;0;0.63;0.01;0.52;14.01;35;100;12;10;9.9;14;0.1;2.4;17.2;65.1;13.3;64;40;3;5;11;4.16;0.01;24.02;10.13;9.19;63.25;62
28-Abr-14;2023;M4B;0;0.59;0.02;1.21;11.68;30;150;3;5;9.9;7;0.3;7;11.1;38.7;18.9;37.5;80;8;5;11;4.25;0.21;23.46;9.26;23.41;63.31;62
28-Abr-14;2024;M4B;0;0.55;0.02;0.57;8.92;50;100;6;5;10.1;14.1;0.4;6.1;14.4;43.4;18.3;42;40;2;;11;6.7;0.11;25.89;10.21;14;52.46;51.5
28-Abr-14;2025;M4B;0;0.28;0.11;0.99;1.97;30;150;4;5;9.9;9;3.6;9.9;8.8;21.3;6.7;20;80;26;10;11;2.56;0.48;22.7;4.74;24.72;63.16;62
28-Abr-14;2026;M4B;0;0.66;0.02;0.54;13.57;40;100;15;10;10;18.5;0.5;6.7;20.1;61.1;27.6;60;30;25;5;11;7.05;0.09;22.1;12.47;12.51;48.69;47.5
28-Abr-14;2027;M4B;0;0.51;0.02;0.97;10.51;40;150;4;5;9.9;18;0.4;8;18.6;34.6;8;34;40;6;5;11;5.7;0.14;27.93;8.78;13.55;34.72;33.5
28-Abr-14;2028;M4B;0;0.63;0.02;0.54;11.36;40;100;18;5;9.9;16.3;0.5;8.4;17.5;49;28.3;48;30;20;5;11;7.7;0.13;22.25;11.75;11.75;38.13;37
28-Abr-14;2029;M2A;0;1.27;0.01;0.39;13.66;60;100;16;10;9.9;21.7;0;7.3;23.6;59.4;63.6;58.8;;;;;;;;;;;
28-Abr-14;2030;M4B;0;0.63;0.02;1.16;12.99;40;150;4;5;9.9;19.4;0.2;12;18.9;36.2;12.1;35;80;8;5;11;6.6;0.13;31.43;10.55;23.7;60.6;59.5
28-Abr-14;2031;M4B;0;0.69;0.02;0.52;11.62;40;80;20;10;9.9;19.3;0.3;4;21.1;77.1;21;76;30;20;5;11;4.5;0.02;24.32;11.66;4.42;31.78;31.5
28-Abr-14;2032;M4B;0;0.58;0.03;0.77;18.57;40;120;40;10;9.9;13.4;0.7;5.3;20.5;61;18.1;60;50;30;5;11;2.75;0.04;18.85;16.35;9.2;47.2;46
28-Abr-14;2033;M4B;0;0.77;0.04;1.2;18.56;30;180;30;15;10.4;17.1;0.9;4.9;23.2;80.8;14.8;79.5;80;20;10;11;1.64;0.03;37.66;10.33;4.29;62.39;61
28-Abr-14;2034;M4B;0;0.36;0.52;1.13;5.2;80;200;14;15;9.7;4.5;7.4;9.4;6.8;20.6;14;20;150;5;5;11;3.22;1.73;19.65;5.78;14.41;28.85;28
28-Abr-14;2035;M2T;0;0.87;0.01;0.08;3.46;60;;20;20;10.4;12;0;0.3;15.2;55.4;19.1;54.5;;;;;;;;;;;
28-Abr-14;2036;M4B;0;0.34;0.2;0.9;5.09;40;150;15;15;9.8;8.1;4;8.9;9.4;69.2;26.8;68.4;150;5;5;11;1.6;0.48;20.21;6.7;13.39;59.81;59
28-Abr-14;2037;M4B;0;0.79;0.14;1.28;8.57;70;150;10;15;9.8;13.8;1.2;6.5;15.7;40;12.1;39;150;5;5;11;5.93;0.26;20.79;11.28;24.49;55.16;54
21-Abr-14;2038;M4B;74404;0.17;0.11;3.72;5.6;10;250;50;5;9.9;5.6;4.7;7.2;9.2;57.4;3.3;54;200;10;10;11;0.62;0.14;40.15;5.41;31.9;91.94;90
21-Abr-14;2039;M4B;0;0.58;0.26;4.92;7.7;10;250;120;5;10.2;11;5.3;7.5;13.3;75.1;5.9;70;200;10;15;11.1;0.75;0.21;45.05;6.19;12.95;89.49;90
21-Abr-14;2040;M4B;0;0.7;0.04;1.7;7.37;5;150;30;5;10.1;14.3;0.8;8.1;15.7;82.8;19;81;100;5;5;11.1;1.52;0.06;35.54;8.08;7.79;73.42;75
29-Abr-14;2041;M4B;0;0.55;0.05;0.64;6.88;30;100;6;15;9.9;7.9;0.5;10.8;9.5;47.2;54.2;40;100;4;5;11;4.92;0.31;5.74;8.95;11.68;11.4;11
29-Abr-14;2042;M4B;0;0.56;0.01;0.93;15.18;60;150;12;15;9.9;6.6;0;10.8;23.1;60.1;61.2;52;100;4;5;11;0.96;0.01;1.04;33.59;19.34;13.07;12
29-Abr-14;2043;M4B;0;0.59;0.02;0.88;14.03;70;150;5;15;9.7;12.3;0.2;14.2;17.5;62.2;48.4;58;150;5;5;11;3.35;0.11;6.03;15.84;12.02;14.59;13
8-May-14;2069;M4A;0;0.66;0.06;1.67;6.23;40;150;10;5;10;13.4;1.3;28.2;13.1;45.2;38.7;42;150;15;5;11;5.16;0.36;32.97;7.51;12.17;31.53;30
8-May-14;2070;M4b;0;0.67;0.02;0.66;10.24;45;130;5;10;10.1;18.4;0.3;15.7;18.4;53.1;43.6;52;30;3;5;11;9.4;0.31;17.11;12.75;6.56;11.53;10.5
8-May-14;2071;M2A;0;0.59;0.01;0.19;15.73;40;60;5;10;10.1;11.6;0;3.1;22.2;61.1;56.8;60;;;;;;;;;;;
8-May-14;2072;M2A;0;0.28;0.01;0.05;7.33;20;;3;5;10.8;12.5;0.7;2.5;14.4;56.5;53.4;55.5;;;;;;;;;;;
8-May-14;2073;M4B;0;0.29;0.17;0.8;4.24;30;150;6;5;10.2;12;8.9;6.9;12.4;33.7;7.7;33.5;40;10;5;11;3.85;0.69;26.34;6.48;20.51;55.83;54.5
9-May-14;2074;M4B;0;0.65;0.09;0.77;6.13;60;150;4;10;9.9;17.8;1.2;11.1;16.1;53.6;27.4;52.5;40;3;;11;6.22;0.35;19.47;8.27;13.81;35.45;34.4
9-May-14;2075;M2;0;0.76;0.01;0.11;10.36;15;30;5;10;10.4;22.7;0.1;3.3;23.1;62.6;55.6;61.5;;;;;;;;;;;
9-May-14;2076;M6;0;0.68;0.02;0.72;14.29;40;150;6;5;10.1;19.8;0.5;8.8;20.5;62;25.1;61;30;3;5;11.2;3.88;0.11;24.01;10.78;7.01;39.74;38.5
9-May-14;2077;M1;0;0.95;0.01;0.08;6.18;30;20;15;10;10.1;16.8;0.1;0.6;27.1;82.4;30.5;81;;;;;;;;;;;
9-May-14;2078;M6;0;0.6;0.05;0.65;12.05;60;150;7;5;9.9;4.9;0.2;27.5;9.4;9.8;49.3;50;40;3;6;11;4.93;0.22;27.47;9.39;9.78;49.29;48
28-Abr-14;2079;M2A;41318;0.27;0.01;0.17;6.41;5;30;20;15;10.2;9.2;0.3;0.9;10.7;60.5;9.9;59;;;;;;;;;;;
28-Abr-14;2080;M2AT;42810;1.09;0.02;0.24;10.4;40;50;23;10;9.6;17;0.2;4;20;44.9;43.9;44;;;;;;;;;;;
28-Abr-14;2081;M6;30135;0.5;0.07;1.1;7.5;80;150;5;15;9.9;8.2;1.4;20.1;10;43.9;48.4;38;150;3;5;11;3.3;0.51;6.06;10.41;9.43;7.8;7
28-Abr-14;2082;M4B;16763;1.44;0.02;1.6;12.82;30;230;13;10;10.2;14.5;0.2;21.7;17.1;62.2;85.6;61;100;3;5;11;9.05;0.16;2.68;28.01;9.6;2.62;2.5
28-Abr-14;2083;M2AT;14186;0.37;0.01;0.35;8.56;40;50;25;15;9.8;10.7;0.1;2.7;13.3;78.9;20.5;76;;;;;;;;;;;
28-Abr-14;2084;M1;9626;0.95;0.02;0.56;10.16;40;100;7;15;10.2;12.6;0.2;9.8;15.8;62.6;81.4;61.5;;;;;;;;;;;
9-May-14;2085;M4BT;0;0.63;0.03;0.96;11.67;50;200;15;5;10.1;18.2;0.7;6.3;20;71;16.1;70;70;7;5;11;2.63;0.07;26.78;12.36;9.57;64.23;63
9-May-14;2086;M2AT;0;0.6;0.02;0.3;12.66;20;80;2;15;10.6;13.8;0.3;1.7;21.6;72.6;18.3;71.6;;;;;;;;;;;
9-May-14;2087;M4BT;0;0.6;0.04;1.55;8.53;50;200;3;15;10;12.3;0.7;12.3;13.9;61.5;23.8;60.5;150;4;5;11;3.03;0.15;29.51;8.43;14.74;55.44;54.4
9-May-14;2088;M2AT;0;0.6;0.04;0.5;7.56;50;80;3;15;10.5;10.4;0.7;8.7;12.8;70.7;70.8;69.7;;;;;;;;;;;
9-May-14;2089;M2T;0;0.42;0.01;0.08;4.81;40;;20;20;10.5;6.4;0.1;0.7;26.1;70.7;39.7;69.7;;;;;;;;;;;
1-May-14;2090;M1;25178;0.51;0.01;0.04;7.35;5;;3;5;10.1;13.4;0.1;0.3;15.1;75;23.1;76;;;;;;;;;;;
1-May-14;2091;M3;41888;1.52;0.02;1.12;11.53;15;150;20;5;10;21.3;0.2;3.6;21.4;81.5;19.2;80.5;50;4;5;11.1;5.27;0.01;24.6;11.29;11.52;75.09;74
1-May-14;2092;M1;206460;1.07;0.02;0.14;9.74;5;50;15;10;10.2;16.9;0.2;1.4;18.5;88.3;53.2;89;;;;;;;;;;;
1-May-14;2093;M1;39176;0.29;0.02;0.08;4.78;5;;4;5;10.2;13.4;0.5;0.8;14.4;73.1;16;73;;;;;;;;;;;
1-May-14;2094;M1;52140;0.39;0.02;0.04;6.74;5;;15;10;10.2;12.2;0.6;0.5;14.1;74.9;29.3;74;;;;;;;;;;;
3-May-14;2095;M2A;33660;1.07;0.04;0.2;13.62;40;;15;10;10.3;16.7;0.7;3.6;18.9;72.5;85;71.5;;;;;;;;;;;
3-May-14;2096;M4B;38870;1.11;0.04;2.71;12.17;120;300;5;8;8;14.4;0.4;16.1;15.1;19.4;8.8;18;100;5;5;11.2;7.45;0.23;33.9;10.13;41.84;76.91;76
3-May-14;2097;M4B;17779;0.47;0.16;0.83;5.76;45;150;12;8;10.2;11.9;5.5;5.5;11.8;56.2;15;55;50;5;5;11.1;3.96;0.38;23.67;7.11;21.72;74.64;73.5
9-May-14;2098;M2AT;0;0.55;0.01;0.13;15.76;50;50;3;20;10.8;10.9;0;2.2;18.8;69.2;65.8;68.2;;;;;;;;;;;
9-May-14;2099;M2T;0;0.32;0.02;0.06;4.01;50;;6;20;10.5;9.1;0.2;0.7;13.5;69.9;30.8;68.9;;;;;;;;;;;
3-May-14;2100;M5;22039;0.47;0.02;0.43;3.29;60;150;60;5;9.9;13.7;0.6;2.1;7.6;73.9;11.2;73;;;;;;;;;;;
3-May-14;2101;M6;9638;1.84;0.02;0.68;7.87;60;150;50;20;10;13.6;0.1;9.6;14.4;28;55.8;27;50;5;5;11.1;8.1;0.07;2.22;12.22;4.67;3.61;2.5
7-May-14;2103;M4B;20000;0.45;0.01;0.91;11.91;40;150;12;10;10.2;11.3;0.2;6.3;17.9;52.6;14;51.6;120;4;5;11;2.03;0.02;25.5;7.98;10.69;64.3;63.3
7-May-14;2104;M4B;20000;0.48;0.01;1.31;14.65;60;150;7;10;10.4;8.9;0.1;6.3;20.1;49.9;12.8;48.9;120;4;5;11;1.67;0.01;29.94;6.92;10.3;66.44;65.4
7-May-14;2105;M2AT;20000;0.44;0.01;0.35;16.55;60;80;5;10;10.5;7.7;0;7.1;22;60.1;69.5;59;;;;;;;;;;;
7-May-14;2106;M4B;20000;0.32;0.02;1.47;10.56;40;150;15;15;10.1;9.2;0.7;6.6;13.1;57.8;8.9;56.8;150;4;5;11;1.28;0.04;34.31;6;12.56;72.53;71.5
7-May-14;2107;M4BT;20000;0.33;0.04;1.42;8.83;40;150;15;15;10.1;8.4;0.9;7;11.9;53.3;10.2;52.3;150;4;5;11;1.54;0.05;29.51;6.63;14.46;63.58;62.6
8-May-14;2108;M6;10626;0.73;0.02;0.62;4.64;60;150;60;25;10;18.9;0.3;1.5;8.3;56.7;5.3;55.5;50;60;15;11;3.7;0.32;15.7;4.2;11;55.8;54.5
7-May-14;2110;M1;224531;0.31;0.02;0.03;5.39;10;;5;10;10.2;10.6;0.3;0.4;12.4;81.4;34.7;80.4;;;;;;;;;;;
7-May-14;2111;M1;43249;0.7;0.01;0.1;8.01;10;;9;10;10.2;14.8;0.1;1.7;16.5;88;64.8;87;;;;;;;;;;;
7-May-14;2112;M1;51315;0.52;0.02;0.07;7.35;10;;6;15;10.3;11.4;0.2;1.3;14;86.7;72.7;85.7;;;;;;;;;;;
7-May-14;2113;M6;98145;0.66;0.01;1.12;7.05;80;150;3;15;9.9;5.5;0.1;13.6;7.1;27.3;39.4;26.3;100;3;5;11;7.34;0.07;11.9;9.82;42.56;40.46;39.5
7-May-14;2114;M2AT;17565;0.5;0.01;0.36;5.14;25;100;12;15;10;7.6;0;6.9;8.1;57.1;70.7;56;;;;;;;;;;;
10-May-14;2115;M6;33585;0.55;0.01;0.77;7.54;150;300;25;15;9.7;13.4;0.1;3.6;11.6;52.1;10;51;100;25;10;11;5.59;0.01;25.64;8.58;20.17;65.51;64.5
10-May-14;2116;M5;7661;0.84;0.06;0.53;3.35;80;80;55;15;10.2;16;1;4.1;7.5;69.8;25.3;68.5;;;;;;;;;;;
10-May-14;2117;M2AT;14100;0.58;0.01;0.21;6.36;30;40;60;15;10.1;16.6;0.5;0.6;11.1;53.2;5.1;52.2;;;;;;;;;;;
10-May-14;2118;M4A;69540;0.65;0.02;1.47;6.66;20;200;45;15;10;18.6;0.4;5.9;16;70.6;10.3;69.5;125;7;5;11;2.22;0.09;38;5.44;10.46;82.35;81
10-May-14;2119;M2A;72878;0.65;0.01;0.18;8.37;10;40;25;15;10.2;19.9;0.4;3.2;18;82.6;50.6;81.5;;;;;;;;;;;
30-May-14;2165;M4B(Ox);0;0.35;0.02;0.71;8.28;10;100;10;6;10.1;11.9;0.3;6.9;12.1;55.2;15.9;54.2;30;5;3;11.1;2.62;0.06;18.77;7.11;14.88;52.99;53
30-May-14;2166;M4B(Ox);0;0.31;0.1;1.21;5.01;30;150;12;5;10.2;7.2;2.6;10.4;9;36.4;12.7;35;100;10;5;11.1;2.43;0.49;23.16;6.57;31.56;72.59;71.5
30-May-14;2167;M4B(Ox);0;0.3;0.06;0.61;6.31;20;100;3;5;10.1;10.9;1.7;8.6;11.5;44.2;17.4;43;30;3;;11.1;3.05;0.32;18.63;6.87;16.91;51.7;51
27-May-14;2168;M2A;34388;0.6;0.02;0.2;5.89;30;40;40;15;10.2;14;0.7;5.8;12.1;53.9;66.8;53;;;;;;;;;;;
27-May-14;2169;M6;38408;0.7;0.01;1.44;6.84;80;250;13;15;9.9;15.6;0.2;13.7;10.6;33.8;14.5;33;70;5;5;11;4.2;0.01;37.51;5.15;14.95;65.62;14
27-May-14;2170;M2AT;32528;0.61;0.01;0.15;6.27;15;40;60;15;10;13;0.3;2.2;10.7;40.9;27.2;40;;;;;;;;;;;
27-May-14;2171;M2A;47040;0.46;0.01;0.07;6.69;10;;7;10;10;14.9;0.3;2.6;15.8;62.9;71.8;62;;;;;;;;;;;
27-May-14;2172;M6;84671;0.86;0.02;1.64;6.99;120;250;4;10;10;10.6;0.2;24.1;7.8;13.9;16.3;12;80;3;;11;7.81;0.18;34.54;7.23;23.88;54.17;50
27-May-14;2173;M6;15143;0.72;0.01;0.77;7.82;50;170;4;10;9.9;16.7;0.3;13.3;16.2;46.9;32;46;50;3;;11;4.44;0.07;26.26;7.81;8.82;44.74;44
27-May-14;2174;M6;96540;0.77;0.01;0.58;8.2;160;200;3;10;9.9;11.3;0.1;11.4;9.5;15.9;27;14;40;3;;11;14.67;0.19;10.09;13.24;27.47;31.82;28
2-Jun-14;2187;M6;10219;0.94;0.08;1.25;8.99;40;150;15;15;9.8;12.2;0.4;18.4;10;26.7;30;26;150;30;5;11;6.61;0.59;5.66;20.37;8.52;5.44;5
9-Jun-14;2188;M2A;0;0.61;0.01;0.45;11.61;30;100;8;10;10;12.2;0.2;8.8;16;54.3;51.9;53;;;;;;;;;;;
9-Jun-14;2189;M4B;0;0.34;0.02;0.73;6.13;50;150;13;10;10;8.1;0.5;9.1;10;44.4;22.6;43;50;15;5;11;3.51;0.08;25.29;6.69;15.42;50.23;49
9-Jun-14;2190;M4B;0;0.57;0.01;0.58;11.21;40;150;15;10;10.3;17.8;0.1;2.9;20.2;69.1;11.5;68;50;13;5;11.3;3.78;0.01;23.66;9.99;5.35;33.65;32.5
9-Jun-14;2191;M4B;0;0.58;0.05;0.64;5.99;60;150;2;5;10;11.1;0.7;21.9;13.5;27.4;49.2;24;40;3;;11.3;7.36;0.86;16.27;13.86;13.93;27.97;26
9-Jun-14;2192;M4B;21420;0.08;1.5;1.56;5.25;70;220;12;10;9.6;0.6;37.3;7.8;5.8;27.3;15.5;26;130;10;5;11.2;0.5;2.59;32.46;4.05;18.67;55.04;50
3-Jun-14;2193;M4B;37733;0.82;0.21;2.25;7.99;60;150;10;10;10;11.2;5;23.2;11.3;32.7;24.3;32;150;15;5;11;4.45;0.82;35.26;7;20.83;59.38;58.5
3-Jun-14;2194;M4B;10298;0.39;0.19;0.77;2.55;30;150;30;10;9.9;10.3;6.4;2.5;10.3;71;9.3;70;200;5;5;11;3.48;0.31;27.1;5.49;19.57;81.83;81
3-Jun-14;2195;M2A;28046;0.42;0.11;0.35;5.05;10;150;35;10;10.1;9;3.1;1.7;10.7;67.4;13.5;66.5;;;;;;;;;;;
9-Jun-14;2196;M4B;0;0.43;0.01;2.19;8.54;30;200;9;10;9.8;9.8;0.2;15.9;15.4;53.8;16.9;53;200;4;5;11;1.27;0.01;35.62;6.19;10.93;59.54;58.5
14-Jun-14;2197;M4B;0;0.58;0.01;1.55;10.87;50;150;14;6;9.8;8.3;0.1;9.3;17.4;60;24.4;59;200;10;;11.4;1.43;0.01;25.52;18.89;6.57;42.9;42
14-Jun-14;2198;M4B;0;0.67;0.01;0.64;13.31;50;200;4;5;10.1;9.6;0;3.2;19.2;49.9;16.3;49;100;5;;11.2;1.84;0.01;4.66;35.84;14.16;35.64;34.5
14-Jun-14;2199;M4B;0;0.4;0.03;1.55;9.64;30;200;10;10;10.2;12.3;0.5;19.5;16.4;44.8;18.3;44;200;5;;11.2;1.86;0.04;38.18;8.19;9.56;50.71;50
14-Jun-14;2200;M4B;0;0.36;0.19;2.22;7.23;40;200;22;10;10.1;13.9;3.9;8.1;15.9;48.6;4.7;47.5;200;10;;11.1;1.77;0.23;39.04;6.37;19.34;69.95;69
14-Jun-14;2201;M4B;0;0.27;0.18;2.71;4.48;20;250;25;15;10;8.6;6.4;7.8;10.2;46;4.1;46;200;10;5;11.1;1.53;0.39;41.89;5.17;29.22;79.38;78.5
14-Jun-14;2202;M4B;0;0.62;0.01;1.37;14.06;20;200;15;10;10;17.3;0.2;4.5;19.9;68;7.9;67;200;8;5;11;1.26;0.01;31.4;11.73;6.18;69.03;68
14-Jun-14;2203;M4B;0;0.38;0.01;1.01;8.8;50;250;12;5;10;10.8;0.1;10.7;19.5;48.3;17.8;47.5;100;5;;11.1;3.59;0.01;20.03;11.88;12.95;26.74;26
14-Jun-14;2204;M4B;0;0.38;0.01;1.4;10.66;40;200;18;15;10;9.6;0.1;11.7;22.5;48.9;16.1;48;100;5;5;11.1;1.63;0.01;26.06;14.29;13.51;58.7;58
14-Jun-14;2205;M4B;0;0.46;0.01;1.36;9.42;40;200;10;10;10.1;10.2;0.1;9;14.9;55.2;16.4;54;150;5;;11.5;1.4;0.01;33.66;5.73;6.14;49.85;49
14-Jun-14;2206;M4B;0;0.74;0.01;1.43;14.85;30;200;10;5;10.1;18.6;0.1;7;21.8;79.5;15.4;78.5;150;5;;11.1;2.03;0.01;31.96;10.66;8.97;72.22;71.5
9-Jun-14;2207;M4B;49489;1.6;0.06;1.48;13.64;100;300;5;5;10.1;15.8;0.5;23.2;15.1;11.2;17.9;10;100;10;7;11.2;12.48;0.74;29.81;12.71;22.78;59.37;54
9-Jun-14;2208;M2;27900;1.6;0.03;0.28;15.23;60;60;33;10;10.4;26.2;0.4;5.2;22.4;68;76.2;67;;;;;;;;;;;
9-Jun-14;2209;M2A;82088;1.14;0.03;0.33;13.37;20;40;20;10;10.4;23.3;0.5;7.2;21.9;79.2;83;78;;;;;;;;;;;
8-Jun-14;2210;M1;11340;0.9;0.01;0.43;8.9;40;50;3;10;10.5;14.9;0.1;7.9;16.4;75.4;84.4;74.5;;;;;;;;;;;
8-Jun-14;2211;M4B;16461;0.91;0.01;1.81;10.49;40;200;15;10;9.6;17.7;0;7.8;18.3;73.6;16.2;72.6;200;5;5;11;2.65;0.01;35.25;7.85;11.92;78.69;77.5
