Repository: maycq/datosp

File: leyes_mineral.csv (part 5 of 6)
Fecha_reporte;MT;Tipo_Mineral;Tonelaje;Ali_Cu;Ali_Pb;Ali_Zn;Ali_Fe;NaCN;ZnSO4;PAX;F582;pH;Flo1_Cu;Flo1_Pb;Flo1_Zn;Flo1_Fe;Cu;Zn;Recup_Cu;CuSO4;SIPX;F582;pH;Flo2_Cu;Flo2_Pb;Flo2_Zn;Flo2_Fe;Cu;Zn;Recup_Zn
9-Nov-14;2687;M4B;10000;0.75;0.06;2.85;6.72;20;220;10;10;10;13.3;1.3;8.7;14.5;45.8;7.8;42.5;200;5;5;11.2;2.25;0.06;43.45;7.27;12.76;63.9;62
9-Nov-14;2688;M4B;10000;0.64;0.31;3;3.55;20;250;10;15;10.2;15.6;8.3;8.7;10.7;52.1;6.2;49;200;4;5;11.2;2.3;0.48;49.23;3.13;16.23;74.39;71
9-Nov-14;2689;M4B;10000;0.69;0.07;2.5;9.72;20;200;15;10;10.3;17;1.7;7.2;17.1;54.2;6.2;51;180;13;5;11.3;2.16;0.08;45.87;6.46;11.55;66.85;65
9-Nov-14;2690;M4B;10000;0.42;0.07;2.15;8.58;30;180;25;15;10.4;14.1;3.2;7.6;14;45.7;4.8;43;150;22;5;11.2;2.62;0.11;43.83;6.41;22.73;74.13;72
9-Nov-14;2691;M4B;10000;0.29;0.06;0.93;6.78;20;80;10;10;10.5;12.8;3.4;10.3;13.8;52.5;13.4;49.5;70;5;5;11.3;3.07;0.14;35.14;8.14;18.14;65.91;63.5
18-Nov-14;2692;M4B;10000;0.44;0.01;1.27;10.69;30;150;2;10;10.5;16.7;0.2;16;15.7;37.2;12.6;33;100;10;5;11.3;4.74;0.08;39.73;8.05;21.91;65.21;61
18-Nov-14;2693;M4B;10000;0.36;0.05;1;9.8;30;100;15;10;10.4;13.5;2.6;5.5;14.1;40.8;5.9;37;70;15;5;11.3;3.53;0.1;34.61;7.97;15.89;56.06;52
18-Nov-14;2694;M4B;10000;0.32;0.06;1.9;7.89;30;200;17;10;10.2;13.4;3.5;7.7;13.8;41.8;4;37;150;17;10;11.3;2.06;0.16;42.02;6.14;22.06;75.34;72
3-Dic-14;2720;M4B;0;0.4;0.07;0.79;6.99;50;200;2;8;9.9;12.9;1.2;21.8;12.9;23.2;20.2;21;40;4;;11.2;5.89;0.75;14.96;9.46;34.52;44.93;41
3-Dic-14;2721;M4B;0;0.74;0.03;1.25;11.78;50;250;3;10;9.9;11.2;0.2;21.7;13.5;10.8;12.2;8.5;100;5;10;11.2;8.41;0.12;17.16;13.29;54;64.24;60
3-Dic-14;2722;M2(Ox);0;1.26;0.03;0.26;5.87;10;100;10;10;10.3;14.6;0.2;2.9;18.8;48.1;46.7;45;;;;;;;;;;;
4-Dic-14;2723;M2T;61459;0.52;0.01;0.04;7.85;20;;7.5;5;10.2;15.9;0.1;0.8;16.1;60.6;46.1;57;;;;;;;;;;;
4-Dic-14;2724;M6;96360;1.22;0.01;0.88;5.41;45;120;25;10;10.2;22.3;0.1;11.2;11.5;50.8;34.2;45;75;5;5;11.1;8.82;0.03;27.05;5.77;11.58;47.59;42.5
6-Dic-14;2725;M5;28875;0.76;0.01;0.49;6.79;40;80;20;15;9.9;23;0.4;1.4;14.4;66.8;14;63;;;;;;;;;;;
8-Dic-14;2726;M2A;97763;0.49;0.02;0.14;7.3;10;30;17;10;10.5;18.9;0.5;2.9;16.4;77.2;39.1;74;;;;;;;;;;;
8-Dic-14;2727;M2A;27394;0.36;0.02;0.06;6;2.5;;23;15;10.4;18.3;0.7;2.1;14.3;62.9;47.9;60;;;;;;;;;;;
8-Dic-14;2728;M2AT;85271;0.47;0.02;0.24;6.1;30;50;30;20;10;20.4;0.7;1.1;12.9;57.1;5.6;54;;;;;;;;;;;
8-Dic-14;2729;M4B;85271;0.72;0.02;1.22;7.56;30;150;40;15;10.1;16.2;0.2;5;14.1;66.2;11.9;64;110;6;5;11.1;5.51;0.01;42.75;6.89;17.93;81.15;78
9-Dic-14;2730;M4B(Ox);56084;0.69;0.14;1.11;9.37;30;150;7;10;10;8.5;2.8;27.9;9.9;30.4;62.9;27;100;1;;11;7.47;4.17;8.53;15.73;12.75;9.16;8
9-Dic-14;2731;M4B(Ox);17080;1.2;0.02;2.21;11.87;30;200;7;15;9.9;8;0.1;32.7;11;13;29.1;11;130;;;11;8.23;0.09;34.41;12.31;11.26;25.54;22
14-Dic-14;2732;M2(Ox);19050;0.64;0.01;0.25;7.66;30;100;8;15;10.2;13.7;0.1;5.4;13.3;71.4;72.8;67;;;;;;;;;;;
14-Dic-14;2733;M2(Ox);55043;0.44;0.01;0.16;6.64;20;50;10;15;10.1;11.3;0.1;4.5;12.3;69.7;76.3;66;;;;;;;;;;;
14-Dic-14;2734;M4B(Ox);51394;0.52;0.01;1;5.95;50;150;5;10;10.1;5.9;0.1;26.4;6.7;9.1;21.5;8;10;10;10;11.2;7.27;0.11;15.04;7.89;56.73;62.24;58
14-Dic-14;2735;M4B(Ox);65059;0.66;0.01;1.19;7.28;30;200;3;10;9.9;8.4;0.1;18.4;11.3;8.5;10.1;7;100;10;5;11.2;8.56;0.1;17.83;9.78;63.63;71.54;66
14-Dic-14;2736;M4B;31350;1.2;0.08;2.01;13.44;50;200;3;5;10;16.6;1.3;22.2;16.9;25.3;19.5;21;100;10;10;11.2;9.61;0.72;25.01;13;48.74;72.86;68
14-Dic-14;2737;M2A(Ox);91174;0.83;0.02;0.16;11.46;10;50;15;15;10.3;20.2;0.3;3.1;20.9;68.4;56.3;66;;;;;;;;;;;
14-Dic-14;2738;M1;34913;1.32;0.02;0.34;13.72;20;50;10;15;10.3;19.6;0.3;5.3;22.2;81.6;86.2;79;;;;;;;;;;;
14-Dic-14;2739;M4B;97106;1.95;0.11;5;10.92;40;250;30;20;10.2;20.4;1.6;7.4;19.2;53.7;7.6;51;150;15;15;11.2;5.62;0.13;40.58;8.26;30.9;87.32;84
23-Dic-14;2781;M6;85144;0.99;0.01;0.8;4.19;40;150;30;20;10.1;21.6;0.2;10.4;9.8;55;32.9;52;60;2;5;11;13.6;0.11;27.45;6.34;21.12;52.88;49
23-Dic-14;2782;M5;39683;3.12;0.01;0.38;3.72;40;70;30;25;10.4;39.7;0.1;4;9.2;89.6;80.5;86;;;;;;;;;;;
23-Dic-14;2783;M6;22050;2.5;0.01;1.39;4.18;30;170;30;25;10.2;29.7;0.1;15.7;7.6;89.1;81.6;86;120;10;5;11.1;7.57;0.02;9.06;5;4.11;8.52;7
24-Dic-14;2784;M6;46631;1.27;0.02;0.92;4.27;50;150;40;20;10.1;24.4;0.2;6.4;8;77.2;28.3;74;400;10;5;11.2;2.18;0.05;17.38;3.25;4.97;55.68;53.5
29-Dic-14;2785;M4B;22170;1.32;0.15;1.1;9.28;15;200;30;10;10.1;18.1;2.3;3.8;17.4;79.6;19.9;77;50;4;5;11.1;3.55;0.21;26.05;10;8.41;73.42;71
29-Dic-14;2786;M2A;28073;0.35;0.01;0.07;5.5;;;30;30;10;8.7;0.2;0.6;8.2;38.2;14;35;;;;;;;;;;;
29-Dic-14;2787;M2A;46226;0.47;0.02;0.22;6.28;20;100;20;20;10.1;10.1;0.4;4.5;10.7;40.6;38.8;37.5;;;;;;;;;;;
30-Dic-14;2788;M2A;47535;0.74;0.02;0.11;4.77;10;100;30;25;10.2;11.8;0.2;1.1;7.9;68.2;41.2;65;;;;;;;;;;;
30-Dic-14;2789;M2A;62291;0.32;0.01;0.05;5.45;5;50;15;20;10.1;9.5;0.1;0.6;11.9;64.4;30.6;62.5;;;;;;;;;;;
30-Dic-14;2790;M4B;36884;1.08;0.01;1.14;12.49;5;200;25;10;10.1;18.8;0.1;4.3;21.3;86.4;17.2;84;50;5;10;11.2;1.87;0.01;28.19;16;5.8;76.05;74
30-Dic-14;2791;M1;116423;0.95;0.01;0.17;7.39;5;;20;15;10.1;18.5;0;1.5;18.9;91;40.6;88.5;;;;;;;;;;;
30-Dic-14;2792;M4B;16620;1.16;0.13;2.79;7.2;10;200;20;15;10;16.3;2.1;6.2;15.2;80.2;12.6;77;50;10;5;11.2;1.94;0.16;36.59;5.55;10.72;83.07;80
30-Dic-14;2793;M5;51011;0.59;0.02;0.42;5;15;100;30;25;10.1;12.4;0.3;2.1;7.9;56;12.1;53;;;;;;;;;;;
31-Dic-14;2794;M6;49489;0.94;0.01;0.66;3.53;45;110;35;15;10.2;24;0.2;13.5;8.8;62;47.3;57;50;3;5;11.2;13.66;0.16;22.52;5.13;14.58;32.54;29
2-Ene-15;2795;M5;24064;1.03;0.01;0.59;2.01;45;100;35;25;10.2;16.8;0;3.4;6.4;65.9;23.3;63;;;;;;;;;;;
2-Ene-15;2796;M5;13013;0.43;0.01;0.26;2.59;30;60;35;20;10.2;15.1;0.1;1.9;8.1;74.6;15.3;70;;;;;;;;;;;
2-Ene-15;2797;M2T;16013;0.28;0.01;0.21;1.28;10;40;20;15;10.4;8.9;0;1.1;8.1;79.4;13.5;76;;;;;;;;;;;
2-Ene-15;2798;M6;14183;0.65;0.02;0.62;3.8;20;100;25;15;10.2;22.5;0.3;2;12;63.7;6.2;61.5;50;3;5;11.2;4.9;0.04;26.88;5.91;12.85;76.39;74
2-Ene-15;2799;M6;36851;1.26;0.02;1.64;6.04;35;250;40;20;10.2;21.3;0.3;10.4;10.7;63.8;23.9;62;150;15;5;11.2;6.24;0.07;34.98;5.37;16.19;70.01;67
4-Ene-15;2800;M4B;66056;0.7;0.06;1.09;7.48;10;140;35;20;10.1;16.9;1.8;2.9;15.6;61.4;6.8;58;80;5;5;11.1;4.88;0.14;35.76;7.52;16.95;80.14;77.5
4-Ene-15;2801;M5;41303;0.71;0.01;0.14;4.99;30;30;35;20;10.2;24.6;0.2;5;10;78;79.4;74;;;;;;;;;;;
9-Ene-15;2802;M4B;117394;0.36;0.01;2.46;10.8;40;180;5;5;10;10.9;0.4;28;10.9;16.3;6.2;15;200;20;5;10.8;3.19;0.16;36.6;9.1;44.66;76.04;74
9-Ene-15;2803;M4B;29756;0.17;0.11;2.35;11.81;40;150;25;5;10.1;8.2;5.4;10.6;12;52.9;5;50;200;20;5;10.9;0.68;0.3;40.43;6.01;19.44;84.48;82
10-Ene-15;2804;M4B;20910;0.23;0.05;2.28;8.55;40;250;5;10;9.9;7.5;1.8;16.5;7.7;45;9.5;44;200;15;5;11.3;1.47;0.16;43.76;5.68;25.84;74.69;74
10-Ene-15;2805;M4B;31001;0.6;0.01;3.83;11.81;40;250;5;5;9.9;10.7;0.1;34.9;10.4;24.3;12.5;20;200;15;5;11.3;4.08;0.06;42.2;8.46;43.6;70.94;70
10-Ene-15;2806;M4B;47933;0.42;0.01;1.3;9.03;40;200;20;10;9.9;14.1;0.2;10.3;13.6;64.3;15;63;150;15;5;11.3;1.88;0.02;34.64;6.38;12.66;74.69;65
10-Ene-15;2807;M4B;14580;0.43;0.09;2.24;10.95;40;200;25;15;9.9;10.1;2.8;8.2;11.9;59.9;9.4;58;150;15;5;11.4;1.53;0.09;40.62;6.31;16.12;81.88;80.5
12-Ene-15;2808;M2A;16706;0.5;0.02;0.25;5.6;10;50;20;20;10;11.7;0.3;7.2;11.4;62.9;79.8;62;;;;;;;;;;;
12-Ene-15;2809;M6;39878;1.18;0.02;2.16;4.22;50;200;30;30;10.1;20.5;0.2;3.4;7.6;72.8;6.7;70;150;25;5;11.7;1.73;0.04;27.04;2.79;9.26;80.79;79
12-Ene-15;2810;M5;9776;0.3;0.01;0.05;6.06;5;50;40;35;10.1;5.6;0.2;0.2;6;27.2;6.7;25;;;;;;;;;;;
12-Ene-15;2811;M1;27218;0.66;0.02;0.32;6.65;10;100;7;15;10.6;11.7;0.3;5;15.7;63.7;54.9;63;;;;;;;;;;;
12-Ene-15;2812;M1;29154;0.83;0.01;0.26;8.25;10;100;10;15;10.4;15.2;0;3.7;17.2;78.2;62.2;77;;;;;;;;;;;
15-Ene-15;2813;M4B;86764;0.33;0.02;2.33;8.18;;150;5;10;10;14.4;0.6;8.2;15;53.3;4.4;51.5;220;15;10;11.2;1.48;0.02;39.47;10.39;21.46;82.32;80.5
15-Ene-15;2814;M4B;35786;0.15;0.06;1.14;6.72;5;100;5;10;9.9;6.6;2.4;6.5;8.6;24.6;4.1;22.5;110;20;10;11.2;2.16;0.6;29.04;8.12;31.29;72.29;70
16-Ene-15;2815;M2;75656;0.6;0.01;0.08;7.62;10;20;4;15;10.4;20.1;0;2.6;19;75.7;67.1;74;;;;;;;;;;;
16-Ene-15;2816;M2A;19373;0.75;0.01;0.09;8.04;15;15;40;20;10.5;21.1;0.2;2.8;19.3;71.2;78.1;70;;;;;;;;;;;
19-Ene-15;2817;M2A;10000;1.14;0.02;0.08;8.45;5;10;15;20;10.5;17.3;0.2;1;21.1;79.2;64.8;77.5;;;;;;;;;;;
19-Ene-15;2818;M2A;10000;0.34;0.02;0.33;6.71;15;40;3;20;10.4;7.9;0.2;9.3;14.6;27.5;32.8;24.5;;;;;;;;;;;
19-Ene-15;2819;M5;12555;1.18;0.01;0.3;8;5;40;40;25;10;22.2;0.1;3.6;13.2;66;43.5;64;;;;;;;;;;;
19-Ene-15;2820;M5;19013;0.66;0.01;0.2;5.97;5;30;40;25;10.1;13.9;0.2;2.6;10.5;54.5;38.9;52.5;;;;;;;;;;;
21-Ene-15;2821;M4B;39968;0.31;0.1;1.3;8.4;40;140;2;10;10;5.7;2.6;12.3;8.6;31.4;15.2;30.5;120;5;5;11.2;1.8;0.44;18.5;6.6;26.9;60.7;58.5
26-Ene-15;2822;M1;0;0.29;0;0.05;6.3;20;;1;5;10.2;8.7;0.1;1;24.2;57.9;38.1;52;;;;;;;;;;;
11-Feb-15;2847;M4B;10000;0.67;0.02;1.34;9.53;47;200;4;8;10;15.3;0.5;9.5;17.2;42.8;13.2;40.8;80;4;3;11.4;4.31;0.07;29.1;8.8;17.35;58.37;55.5
11-Feb-15;2848;M4B;10000;0.59;0.01;0.94;11.86;40;200;3;5;10;11.6;0.1;9;17.3;47.3;23.1;44.3;30;2;3;11.2;3.14;0.03;19.49;8.62;8.79;34.14;31.5
11-Feb-15;2849;M2A;10000;0.81;0.1;0.48;6.69;10;100;5;10;10.2;11.8;0.8;7.2;13.6;53.1;54.5;51.1;;;;;;;;;;;
11-Feb-15;2850;M4B;10000;0.76;0.03;0.85;6.34;40;200;2;5;9.9;14.2;0.3;5.4;14.6;43.5;15.2;41.5;30;5;5;11.2;5.85;0.24;14.44;9.1;33.35;75.84;72.5
11-Feb-15;2851;M2;10000;0.99;0.01;0.04;4.43;10;0;5;5;10.3;17.1;0.1;0.4;24.3;87.9;42.9;85;;;;;;;;;;;
11-Feb-15;2852;M5;10000;1.56;0.02;0.58;6.94;45;150;25;15;10.2;24.2;0.2;7.3;12.4;88.4;73;84;;;;;;;;;;;
11-Feb-15;2853;M5;10000;0.39;0.01;0.18;3.9;5;100;20;20;10.2;13.6;0.2;4.6;8.9;80.7;58.7;76;;;;;;;;;;;
11-Feb-15;2854;M5;10000;0.89;0.01;0.52;5.86;20;150;25;25;10;19.8;0.1;7.1;10.2;83.1;51.1;79;;;;;;;;;;;
11-Feb-15;2855;M5;10000;0.55;0.01;0.16;2.62;10;100;35;20;10;12.2;0.1;1.8;7.1;66.7;33.5;63;;;;;;;;;;;
11-Feb-15;2856;M5;10000;1.21;0.01;0.61;4.48;20;150;35;20;10.2;20.9;0.1;10.2;8.6;85.3;85.7;81.5;;;;;;;;;;;
11-Feb-15;2857;M5;10000;1.77;0.02;0.79;4.36;20;150;35;20;10.2;23.3;0.1;10;9.4;88;82.8;84;;;;;;;;;;;
11-Feb-15;2858;M6;10000;0.78;0.01;1.11;2.93;45;200;25;20;10.2;16.7;0.3;11.6;6.5;82.3;42.7;78;150;20;5;11.1;1.71;0.04;16.22;2.72;7.38;52.15;50
11-Feb-15;2859;M6;10000;0.64;0.03;1.72;3.13;30;200;25;20;10.1;17;0.7;4.7;8.4;61.8;6.1;58;200;30;10;11.2;2.9;0.1;28.99;3.36;24.9;89.63;86
11-Feb-15;2860;M6;10000;1.29;0.02;2.54;4.75;45;200;35;20;10.1;21.9;0.3;19.2;9.3;72.2;32.3;68;200;30;10;11.2;4.06;0.07;33.22;3.38;14.45;60.19;57
11-Feb-15;2861;M6;10000;1.01;0.02;0.89;4.41;45;100;35;25;10.1;25.8;0.3;3.8;9.1;69;11.6;65;150;20;10;11.1;3.56;0.07;21.63;3.65;11.33;79.7;76
11-Feb-15;2862;M6;10000;1.43;0.03;2.6;5.54;45;200;35;30;10.1;21.6;0.4;7.7;10.8;69.8;13.7;66;250;30;15;11.2;3.78;0.04;33.2;4.42;17.24;83.86;80
11-Feb-15;2863;M6;10000;1.92;0.03;4.62;7.07;45;250;35;20;10.1;24.8;0.3;11.4;13;73.3;13.9;69.4;250;40;10;11.2;3.73;0.04;45.74;4.14;16.65;84.08;80
13-Feb-15;2864;M4B(Ox);22196;1.48;0.06;1.4;13.74;45;200;15;10;10;9.5;0.8;35;11.3;17;64.8;15;100;3;5;11;14.64;0.81;9.86;15.91;14.43;10.04;8
13-Feb-15;2865;M4B;77633;1.04;0.16;2.37;8.86;25;200;22;15;10;19;3.2;7.1;18.4;74.2;12;71.5;250;18;10;11;2.87;0.23;43.2;5.91;12.5;81.86;79.9
15-Feb-15;2866;M5;22444;1.51;0.02;0.48;4.22;40;30;43;25;10.2;24.4;0.2;7.8;6.8;67.6;67.1;63.5;;;;;;;;;;;
19-Feb-15;2867;M2AT;31714;0.47;0.01;0.04;6.81;10;0;7;15;10.1;16.3;0.2;1;12.3;81.9;54.8;78.5;;;;;;;;;;;
19-Feb-15;2868;M2AT;73031;0.37;0.02;0.05;5.37;10;0;7;25;10.1;8.9;0.3;0.5;7.6;51.8;22;49.8;;;;;;;;;;;
19-Feb-15;2869;M6;18799;0.98;0.06;1.5;5.51;30;200;20;10;10.1;24.8;1.5;4.3;11.3;74.6;8.4;71.5;150;3;5;11.2;2.86;0.18;31.04;3.73;12.18;86.12;82.5
21-Feb-15;2870;M2(Ox);250000;0.3;0.06;0.29;4.71;40;100;4;10;10.1;5.5;1.7;5.2;9.6;31.2;29.8;26.5;;;;;;;;;;;
21-Feb-15;2871;M2AT(Ox);48000;0.3;0.04;0.34;4.37;40;100;3;10;10.1;5.8;0.5;6.8;7.5;28;29.5;25;;;;;;;;;;;
21-Feb-15;2872;M4T;35000;0.4;0.04;0.62;6.48;40;150;2;5;10.1;10.8;1;17.7;10.9;47.6;49.4;44.5;;;;;;;;;;;
23-Feb-15;2873;M2;27960;0.56;0.01;0.08;7.06;10;150;10;5;10;16;0.2;1;17;82.6;43.6;80;;;;;;;;;;;
25-Feb-15;2874;M2A(Ox);0;0.25;0.04;0.17;1.39;40;;5;5;10.2;8.2;2.1;8;11.6;54.4;77.7;51.5;;;;;;;;;;;
28-Feb-15;2875;M4B(Ox);0;1.08;0.57;3.99;9.6;40;300;5;10;9.9;13.5;7.7;19.3;15;50.6;19.3;48.5;200;10;5;11.1;3.27;0.48;46.66;6.93;15.51;59.32;56
25-Feb-15;2876;M2A(Ox);0;0.17;0.03;0.06;4.47;20;;3;5;10.2;7;1.3;2.1;10.4;59.1;50.2;56;;;;;;;;;;;
28-Feb-15;2877;M4B(Ox);0;0.35;0.07;1.78;7.06;35;200;5;10;10;11.2;2;9.4;12.8;40.7;6.7;38;130;3;5;11.2;2.59;0.13;39.58;6.21;17.98;53.85;51.5
25-Feb-15;2878;M1-Ox;0;0.31;0.01;0.05;2.52;5;;4;5;10.2;13.9;0.1;1.5;19.2;69.3;45.5;66.5;;;;;;;;;;;
25-Feb-15;2879;M1;0;0.85;0.01;0.06;3.79;10;;4;5;10.2;17.7;0.1;0.7;20.7;85.4;50.8;82.5;;;;;;;;;;;
28-Feb-15;2880;M4B(Ox);0;0.31;0.01;0.4;3.65;30;60;2.5;10;9.9;10.4;0.2;9;13.1;47.9;32.5;45;30;5;;11.1;4.28;0.1;14.34;8.89;10.82;28.13;25
28-Feb-15;2881;M4B(Ox);0;0.64;0.04;0.55;6.88;20;70;2.5;10;9.9;18.4;0.6;9.5;18.1;47.9;29.3;45.5;30;2;;11.1;7.18;0.42;24.47;9.48;6.39;25.74;23.5
28-Feb-15;2882;M2;0;0.81;0.01;0.22;3.14;10;30;5;10;10.2;20.7;0.1;2.1;19.1;88.3;36.8;85;;;;;;;;;;;
1-Mar-15;2883;M2(Ox);0;0.15;0.02;0.04;5.94;2;0;2;10;10.2;9.5;0.6;1.9;11.3;61.9;39.8;58;;;;;;;;;;;
1-Mar-15;2884;M2(Ox);0;0.17;0.01;0.04;7.84;5;0;2.5;10;10.2;8.3;0.4;1.9;15.4;60.9;71.9;57;;;;;;;;;;;
1-Mar-15;2885;M4B(Ox);0;0.44;0.11;1.67;5.81;20;150;9;10;10.1;15.6;3.3;7.8;16;43;5.9;40;;;;;;;;;;;
23-Feb-15;2886;M4BT;18608;0.78;0.17;0.83;1.02;30;150;15;15;10.2;13.3;3;4;5.6;88.5;23.3;84;150;10;5;11;1.54;0.24;19.87;3.05;6.49;73.4;71
24-Feb-15;2887;M2;23378;1.06;0.01;0.24;10.24;10;100;7;10;10.4;19.8;0.1;4.2;20.2;86.5;83.5;83.5;;;;;;;;;;;
24-Feb-15;2888;M4B;19695;1.24;0.13;1.52;9.7;30;200;9;15;10.3;20.2;2.3;6.8;20.5;84.8;23.5;82;100;5;5;11.3;2.31;0.12;24.71;7.26;8.08;71.72;69.5
24-Feb-15;2889;M2AT(Ox);47948;0.66;0.01;0.26;7.68;40;150;5;15;10.2;18.5;0.1;4.2;13;48.5;28.2;45;;;;;;;;;;;
24-Feb-15;2890;M4B(Ox);43399;1.09;0.01;0.97;9.62;40;250;5;5;10;15;0;20.3;12.7;21.9;32.9;19;100;5;5;11.1;15;0.01;12.79;16.46;58.9;55.57;53
24-Feb-15;2891;M2T(Ox);39713;0.78;0.01;0.39;7.43;40;100;6;10;10.3;14.4;0.1;5.4;13.4;46.8;36.2;44;;;;;;;;;;;
1-Mar-15;2892;M2T(Ox);71940;0.47;0.01;0.23;7.89;10;30;12;10;10.3;15.7;0.1;4.9;14.3;60;38.8;57;;;;;;;;;;;
2-Mar-15;2893;M4B-MP;160211;0.12;1.49;1.58;3.86;30;180;13;10;10;1.5;40;5.3;4.3;32.2;8.7;30;130;15;5;11.2;0.95;4.34;34.38;4.2;21.24;59.09;57
3-Mar-15;2894;M2A(Ox);43219;0.41;0.01;0.03;5.24;20;;37;20;10.2;17;0.2;0.3;11.8;65.7;11.2;63;;;;;;;;;;;
7-Mar-15;2895;M2A;61815;0.45;0.01;0.06;5.94;10;50;15;25;10.2;13.7;0.2;0.8;11.3;74.4;34.6;71.5;;;;;;;;;;;
10-Mar-15;2896;M4B;0;;;;;;;;;;;;;;;;8;;;;;;;;;;;
13-Mar-15;2897;M4B;14670;0.58;0.09;2.37;14.59;35;200;8;15;9.9;4.9;0.5;25;9.6;15.7;18.6;13;180;4;5;11.3;4.17;0.6;19.18;17.77;44.35;47.02;44
13-Mar-15;2898;M4B;21746;0.56;0.04;2.3;11.64;35;200;6;5;9.9;7.4;0.2;35;9.2;31.3;36.9;25.5;180;6;5;11.3;4.68;0.36;20.38;14.18;28.95;31.39;28
13-Mar-15;2904;M4B;23389;0.96;0.02;3.1;9.12;30;180;25;20;10;15.1;0.1;9.7;13.2;65.5;13.1;62.5;150;5;10;11.3;2.85;0.01;36.12;6.67;20.98;82.45;80
16-Mar-15;2905;M2(Ox);3000;1.55;0.01;0.25;16.35;40;20;25;15;10.2;27.4;0.1;3.3;18.5;50.2;38.8;46.5;;;;;;;;;;;
16-Mar-15;2916;M4A;32239;0.77;0.01;1.11;8.24;30;120;8;10;9.9;11.5;0.1;24.5;7.7;13.7;19.9;11.5;80;2;;11.2;15.73;0.09;22.86;11.39;26.72;27.28;25
16-Mar-15;2917;M2;69030;0.67;0.01;0.17;8.75;10;20;8;15;10.3;15.8;0.1;3.3;16.6;67.9;58.1;65;;;;;;;;;;;35
19-Mar-15;2918;M6;32689;0.77;0.12;1.55;5.01;40;250;35;25;10;15.8;2.3;5.4;8.8;68.3;11.3;65;150;25;10;11.1;2.31;0.49;32.81;3.59;11.46;78.91;76.5
19-Mar-15;2919;M4B-MP;51101;0.15;0.64;1.22;3.95;5;250;5;10;10.1;2.9;21;3.8;5.7;40.7;6.7;38;150;15;5;11.1;1.41;1.19;23.17;11.82;34.97;72.6;70
8-Abr-15;2938;M6;49695;1.78;0.01;1.18;2.9;30;150;15;20;10.1;26;0.1;9.4;8.1;83.5;44.4;81.5;150;15;5;11.2;3.8;0.01;17.47;3.77;7.28;49.5;47
8-Abr-15;2939;M4B;46864;1.33;0.01;1.9;8.33;20;200;15;20;10.1;18.6;0;6.7;16.9;72.4;18.1;69.5;150;5;5;11.2;3.77;0.01;26.29;7.82;16.06;77.65;74.5
8-Abr-15;2940;M5;19106;1.03;0.01;0.09;5.49;40;50;30;20;10.1;22.8;0.1;1.3;10.3;84.1;49.6;81;;;;;;;;;;;
8-Abr-15;2941;M4B;28140;0.8;0.02;1.06;7.98;10;150;20;10;10.1;18.1;0.3;2.9;17.4;67.6;8.4;65;150;10;10;11.2;4.55;0.03;23.1;8.43;21.83;85.25;82
7-Abr-15;2942;M4B;66780;0.33;0.15;2.33;7.04;40;250;10;10;10.1;8.8;4.5;5.4;11.5;60;5.5;57;150;20;10;11.2;1.29;0.31;28.43;8.56;26.71;87.76;85.5
7-Abr-15;2943;M4B;12154;0.7;0.12;3.43;8.06;20;250;10;20;10;10;2.7;8.5;11.9;43.9;8;41;150;25;10;11.2;3.11;0.24;33.32;7.14;34.52;79.24;77
7-Abr-15;2944;M2A;14250;0.27;0.13;0.28;9.15;30;100;5;15;10.1;7.2;3.6;5.1;10;38.2;27.1;32;;;;;;;;;;;
7-Abr-15;2945;M4B;14805;0.36;0.09;2.11;6.22;40;200;10;10;10.1;8.9;3.1;6.5;9.9;33.6;4.3;32;150;20;10;11.2;2.48;0.37;25.61;6.15;45.57;81.7;78.5
10-Abr-15;2946;M1;41813;1.1;0.01;0.17;14.1;10;30;6;10;10.8;20.2;0.1;3.3;22.8;75.2;74.8;74;;;;;;;;;;;
10-Abr-15;2947;M2(Ox);41813;0.74;0.01;0.13;11.35;30;30;4;10;10.5;20.4;0.1;3.6;19.2;66.1;65.2;64;;;;;;;;;;;
13-Abr-15;2948;M2T(Ox);41813;0.31;0.04;0.33;4.74;10;40;2;15;10;5.4;0.4;4.7;11.1;43.2;35;38;;;;;;;;;;;
11-Abr-15;2949;M2A(Ox);82129;0.78;0.01;0.32;8.37;30;50;20;15;10;16.8;0.1;8.1;15.5;61.8;66.3;58.5;;;;;;;;;;;
11-Abr-15;2950;M4B;77336;0.69;0.04;1.33;7.16;20;150;10;15;9.8;13.2;0.8;13.7;15.1;83.1;35.6;80;150;3;5;11;0.92;0.06;27.3;6.08;4.71;57.91;55.5
11-Abr-15;2951;M2(Ox);49849;0.28;0.03;0.31;5.38;15;50;5;25;10.1;9.3;0.8;8;12.8;51.6;40.9;42.5;;;;;;;;;;;
13-Abr-15;2952;M4B(Ox);31928;0.67;0.01;1.28;6.65;40;150;4;15;9.8;10.3;0.1;20.2;5.8;26.6;27.2;23;100;2;5;11;9.13;0.12;18.41;9.87;30.05;31.51;27.5
13-Abr-15;2953;M4B(Ox);30008;0.66;0.01;0.96;6.83;40;100;3;10;9.6;10.9;0.1;22.3;10.9;33.7;46.6;30;50;2;5;11;12.32;0.07;16.22;13.6;50.12;44.48;41
13-Abr-15;2954;M2;33124;0.72;0.01;0.11;7.26;10;;3;15;10;18.1;0;2.8;17.8;87.9;83.4;85;;;;;;;;;;;
13-Abr-15;2955;M6;32903;0.97;0.06;2.31;5.84;40;180;20;15;10.2;22.9;1.6;5.8;10;68.2;7.5;65;150;4;5;11;2.08;0.14;41.64;3;8.92;78.72;75.5
13-Abr-15;2956;M6;49706;1.25;0.01;1.92;5.81;40;200;35;20;9.8;22;0.3;5.8;9;52.6;9.2;50;150;13;5;11;3.13;0.08;31.58;3.77;9.66;65.42;62.5
14-Abr-15;2957;M4B(Ox);27988;0.41;0.06;0.98;9.46;40;100;3;15;9.8;9.5;1.4;15;10.9;52.1;34.5;46.5;70;2;5;11;4.16;0.81;22.51;8.49;19.34;43.69;40.5
18/14/15;2958;M4B;28556;0.91;0.55;1.42;10.33;40;150;7;10;9.9;13.9;10.5;8;14.8;64;24.3;61.5;150;3;10;11.3;4.03;1.17;30.18;8.85;12.97;63.36;61
15-Abr-15;2959;M2A(Ox);53509;0.5;0.04;0.16;10.4;20;;4;10;10.3;17;1.3;5.8;17.3;64.4;67.6;61;;;;;;;;;;;
15-Abr-15;2960;M4B;23753;1.45;0.05;2.11;13.01;40;200;6;15;9.8;18.1;0.9;17.2;17.5;46.7;31.3;44;150;5;10;11;8.68;0.24;29.66;11.39;26.15;62.97;61
17-Abr-15;2961;M4B(Ox);17490;0.6;0;1.1;7.6;15;150;3;10;10;8.8;0;17.5;6.9;16.6;19.2;13;150;6;5;11.2;8.2;0.02;8.2;11.5;29.4;17.2;14
17-Abr-15;2962;M2(Ox);60619;0.69;0;0.2;9.7;15;50;10;10;1.1;9.1;0;2.5;23.4;70.6;56.6;67.5;;;;;;;;;;;
18-Abr-15;2963;M6;0;1.05;0.08;2.68;3.93;30;150;15;9.16;10;20.5;1.5;5.4;11.3;83.4;8.6;80;150;10;5;11.2;1.7;0.11;38.52;3.65;9.77;86.69;84.5
25-Abr-15;2979;M6;10000;0.68;0.04;1.17;5.76;50;100;30;25;9.8;20;0.9;4.5;10.3;59.8;7.7;53;100;3;5;11.2;5.75;0.43;37.39;5.63;21.97;82.56;63.5
25-Abr-15;2980;M6;10000;0.74;0.03;1.53;5.13;50;150;15;25;9.8;22.6;0.9;7.2;9.5;58.5;8.7;55.5;100;4;5;11;5.68;0.14;39.44;4.99;25.98;84.57;81.8
25-Abr-15;2981;M6;10000;0.58;0.04;1.06;5.06;50;100;25;25;9.8;17.6;0.9;8.4;9.9;61.9;15.9;58;100;4;5;11.2;4.37;0.42;33.71;4.57;18.27;76.03;73
25-Abr-15;2982;M6;10000;0.45;0.03;0.48;4.49;20;50;15;20;9.9;15.3;1.2;1.2;10.1;47;3.4;44;50;2;5;11;7.61;0.26;19.07;7.97;27.35;65.8;63
23-Abr-15;2983;M1;47610;2.14;0.03;0.46;11.67;10;50;30;8;10.2;20.7;0.3;2.8;23.6;94.2;58.5;91;;;;;;;;;;;
23-Abr-15;2984;M4B;42791;2.33;0.03;3.99;14.66;20;200;15;15;10.2;22.3;0.4;9.9;21.6;73.6;18.9;71.5;150;10;10;11.3;5.19;0.04;39.54;9.52;17.44;76.94;75
23-Abr-15;2985;M4B(Ox);16309;2.28;0.02;1.28;17.93;20;150;2;5;10.2;20.4;0.1;18.1;19.9;19.6;30.4;17;50;5;5;11.3;23;0.08;12.63;22.47;62.1;59.61;56.5
25-Abr-15;2986;M6;10000;0.85;0.01;2.08;5.96;50;150;15;25;9.7;19.9;0.3;3.4;8.8;64.6;4.4;61.5;150;4;5;11;4.21;0.02;39.99;4.63;23.29;90.2;87
25-Abr-15;2987;M6;10000;0.49;0.01;1.34;5.31;45;100;20;20;9.8;17.7;0.6;6.3;10.2;75.3;9.2;72;100;3;5;11;2.4;0.03;40.41;3.71;14.81;86;83
25-Abr-15;2988;M6;10000;0.32;0.01;1.39;4.06;25;100;20;20;9.9;13.3;0.8;3.6;7.9;56.9;3.4;54;100;3;5;11;2.67;0.04;38.71;3.5;27.73;90.37;87
26-Abr-15;3001;M6;19061;1.22;0.05;3.29;5.19;50;180;7;25;9.8;20.7;0.9;16.3;7.5;71.9;21.5;68;150;5;5;11;2.54;0.06;42.28;2.43;11.55;72.87;70
26-Abr-15;3002;M4B;10200;0.07;1.73;1.28;5.04;30;100;2;20;9.9;0.4;30.4;5.7;5;27.4;19.3;24;100;3;5;11;0.51;2.62;25.7;4.21;25.24;64.06;62
27-Abr-15;3003;M2(Ox);8250;0.31;0.03;0.42;4.16;40;50;13;25;9.8;6.5;0.7;11.9;6.8;36;44.4;31;;;;;;;;;;;
27-Abr-15;3004;M6;27956;0.62;0.02;0.63;4.92;30;80;25;30;9.8;14.5;0.4;7.5;8.3;49.8;25.2;45.5;50;10;5;11;3.01;0.31;16.43;4.18;8.45;45.01;42
28-Abr-15;3005;M5;23130;0.45;0.02;0.2;5.07;25;0;30;25;10;14.7;0.4;1.8;9.7;54.4;14.7;51.5;;;;;;;;;;;
28-Abr-15;3006;M4B;23655;0.55;0.02;0.75;4.97;10;80;25;20;9.8;12.4;0.4;5.4;11.5;36.8;11.7;33.5;50;10;5;11;2;0.16;13.71;4.68;3.06;15.42;12
28-Abr-15;3007;M2AT;14835;0.53;0.02;0.37;3.68;10;30;10;25;10.2;10.5;0.2;2.7;8.8;56.5;20.5;52.5;;;;;;;;;;;
28-Abr-15;3008;M2T;32828;0.59;0.01;0.16;6.13;15;0;25;25;9.8;11.6;0.1;1.6;11.3;53.2;27.1;50;;;;;;;;;;;
28-Abr-15;3009;M2AT;31114;0.25;0.01;0.04;4.99;5;0;20;25;9.9;10.5;0.3;0.7;9.9;46.9;22.1;43.5;;;;;;;;;;;
29-Abr-15;3010;M5;10000;0.6;0.02;0.56;4.14;45;50;6;20;9.9;12.6;0.2;17.5;8;55.1;79.9;52;;;;;;;;;;;
29-Abr-15;3011;M6;10000;0.58;0.17;0.71;3.21;50;80;7;25;9.8;14.5;5.6;5.1;7.1;63.5;17.8;61;50;2;5;11;4.19;0.37;16.78;4.64;12.45;39.77;37
29-Abr-15;3012;M5;10000;1.3;0.06;1.16;8.63;20;100;4;15;9.8;14.9;0.5;16.1;14.7;47;56.7;44;50;2;5;11;11.91;0.42;11.76;14.53;33;36.4;33.5
29-Abr-15;3013;M5;10000;0.48;0.02;0.12;3.42;20;0;3;15;10.2;12.7;0.3;2.6;9.9;77.9;61;75;;;;;;;;;;;
29-Abr-15;3014;M2;10000;0.22;0.01;0.02;2.99;10;0;3;15;10.4;7.9;0.2;0.4;10;82.5;47;79.5;;;;;;;;;;;
30-Abr-15;3015;M2;10000;0.17;0.01;0.01;2.57;10;0;10;5;10.1;10;0.3;0.4;11.2;77;34.4;74;;;;;;;;;;;
30-Abr-15;3016;M5;10000;0.34;0.02;0.22;3.53;15;50;5;20;10.1;11.1;0.2;6.1;10.4;77.3;68.3;74;;;;;;;;;;;
30-Abr-15;3017;M5;10000;0.85;0.01;0.63;4.29;20;100;20;20;10.1;16.4;0.1;12.8;9.2;83.8;88.3;81;;;;;;;;;;;
29-Abr-15;3018;M4B;17314;0.09;1.65;1.29;3.89;40;100;5;20;9.8;0.7;31;3.3;7.3;34.7;11.4;32.5;100;5;5;11;0.66;2.8;27.31;3.82;25.45;74.51;72
30-Abr-15;3019;M6;5355;0.68;0.03;4.57;3.25;15;300;45;15;10.1;14.7;0.6;12.7;6.9;47;6.1;45;150;30;25;11.2;2.73;0.05;41.26;2.7;38.8;87.43;84.5
1-May-15;3020;M6;111203;1.9;0.01;1.4;2.96;45;200;20;15;10.2;27.9;0;5.4;7.7;83.1;22.2;80;150;10;5;11.3;2.72;0.01;24.8;2.59;5.59;70.01;68
1-May-15;3021;M5;28620;0.71;0.01;0.14;4.47;20;50;25;15;10.2;23.6;0.1;4.3;8.3;87.6;85.2;84;;;;;;;;;;;
1-May-15;3022;M2(Ox);55388;0.29;0.03;0.31;4.76;45;100;5;15;10.3;6.3;0.5;5;17.4;43.6;33.2;40;;;;;;;;;;;
1-May-15;3023;M2AT;60769;0.4;0.01;0.07;5.64;5;0;30;30;10.4;13.3;0.2;1.7;12.4;63.9;62.9;61;;;;;;;;;;;
1-May-15;3024;M2A;32269;0.45;0.01;0.06;6.38;5;50;10;15;10.1;17.4;0.2;1.2;15.9;87.1;48.8;85;;;;;;;;;;;
4-May-15;3025;M4B;38794;0.8;0.1;2.49;17.39;45;200;5;10;10;11.8;1.9;28.7;14.7;48.7;37.7;43;150;7;7;11.4;4.2;0.46;23.52;14.47;24.67;43.96;41
4-May-15;3026;M4B;47108;0.85;0.04;2.07;22.21;20;250;18;7;10.1;16.1;0.8;7.1;25.3;83;15;80;150;15;5;11.3;1.05;0.02;28.54;22.09;6.48;72.05;69
4-May-15;3027;M4B;40241;0.43;0.06;1.69;9.28;20;200;4;10;10.2;11.1;2;24.8;12.8;57.7;32.1;53;100;5;8;11.5;2.97;0.25;23.13;8.88;24.63;47.61;45
4-May-15;3028;M4B;13988;0.54;0.32;2.07;11.92;20;200;5;15;10;13.2;9.4;10.9;14.9;69.7;14.7;66.5;100;7;7;11.5;1.79;0.55;32.08;8.96;16.92;77.6;74.5
4-May-15;3029;M4B;19594;0.37;0.37;1.69;8.95;10;150;3;20;10.1;9.7;12.6;9.1;11.6;62.7;12.7;60;100;5;8;11.5;1.73;0.62;29.05;6.98;22.18;80.22;78
4-May-15;3030;M4BT;15233;0.3;0.02;1.72;6.25;20;150;3;10;10.1;11.6;0.8;13.3;12.9;62.3;12.3;59.5;100;8;8;11.5;1.21;0.03;22.31;7.1;21.65;68.87;66
8-May-15;3031;M5;70590;1.04;0.01;0.1;5.38;35;0;35;25;10.3;25.1;0.2;1.7;8.7;75;51.9;72;;;;;;;;;;;
8-May-15;3032;M6;55849;1.77;0.02;3.72;5.92;25;200;8;20;9.8;19;0.3;27.8;7.6;49.9;34.4;47;200;5;5;11.3;4.72;0.04;39.19;3.72;13.8;54.13;52
10-May-15;3033;M4B;22159;1.16;0.02;1.47;9.28;20;100;2;8;9.8;20.4;0.2;11.1;19.4;86.1;37.6;83;100;3;4;11.2;1.9;0.02;35.53;6.81;3.59;54.06;52
10-May-15;3034;M4B(Ox);37189;0.84;0.02;2.01;6.55;20;150;2;12;9.9;8.2;0.1;24.2;8.7;22.3;28.6;19;150;3;4;11.2;9.67;0.11;22.79;11.67;52.22;53.53;49
10-May-15;3035;M2A(Ox);37433;0.67;0.01;0.15;7.4;20;0;3;20;10.5;15;0.1;4.1;13.9;59.9;73.2;57;;;;;;;;;;;
10-May-15;3036;M2A;55373;0.45;0.02;0.15;6.49;5;0;10;10;10.3;14;0.5;3;13.2;75.8;42.5;73;;;;;;;;;;;
10-May-15;3037;M4B;30338;0.51;0.05;0.81;5.39;20;100;5;10;9.9;11.9;1.2;6.2;10.7;55.9;18.7;53;100;2;5;11.3;2.83;0.17;28.1;4.95;10.92;69.54;67
10-May-15;3038;M2A(Ox);44089;0.3;0.01;0.33;3.95;15;30;15;4;9.8;7.3;0.3;11.5;5.7;31.5;45.8;27;;;;;;;;;;;
10-May-15;3039;M4B(Ox);45814;0.43;0.02;0.85;9.99;40;100;3;15;9.5;8.2;0.3;20.6;10;44.6;55.8;40;100;1;5;11;5.68;0.34;4.51;14.64;24.07;9.54;7
10-May-15;3040;M4B;92430;0.49;0.02;1.82;10.17;30;150;5;10;9.9;12;0.5;14.9;13;63.2;20.8;60;150;3;5;11;1.51;0.04;37.49;5.71;9.45;62.53;60
10-May-15;3041;M5;22061;1.15;0.02;0.52;3.73;40;50;35;25;9.8;21.8;0.3;9.4;6.9;69.2;66.6;66;;;;;;;;;;;
16-May-15;3048;M4B;140111;0.42;0.13;3.32;11.8;45;200;5;5;10.2;11.4;5.2;10.3;13.3;45.1;4.9;42;150;10;10;11.2;2.17;0.34;40.46;6.7;38.95;88.16;85
19-May-15;3057;M4BT;33979;0.94;0.01;0.72;6.48;10;100;45;25;10.1;15.9;0.1;3.5;13.4;72;19.1;69;150;10;15;11.2;2.05;0.02;18.61;5.45;6.48;70.31;68
19-May-15;3058;M2A;22256;0.41;0.01;0.19;4.33;5;;45;10;10.2;11.1;0.2;1.2;7.9;51.7;13.6;48;;;;;;;;;;;
21-May-15;3059;M4BT;41831;1.03;0.04;1.21;8.88;5;100;45;20;10.3;18;0.7;3.8;17.2;74.9;13.7;72;150;5;5;11.2;3;0.07;28.8;8.1;9.5;79.5;77
21-May-15;3060;M2AT;54863;0.44;0.02;0.06;6.68;5;;9;20;10.1;15.6;0.3;1.5;13;75.7;51.6;73;;;;;;;;;;;
21-May-15;3061;M6;66356;1.44;0.02;1.69;6.76;30;200;35;25;10.1;21.4;0.3;11.4;9.7;77.6;36.6;74.5;150;15;10;11.2;2.55;0.05;32.94;3.81;4.47;51.01;65
24-May-15;3062;M2AT(Ox);61208;0.27;0.01;0.07;4.63;10;;25;20;10.2;17.8;0.5;1.3;10.4;69.6;14.3;66.5;;;;;;;;;;;
24-May-15;3063;M6;25474;0.61;0.02;0.67;3.48;20;50;20;20;9.9;19.5;0.3;4;10;66;12.5;63;50;2;5;11;1.86;0.12;22.41;3.28;5.58;61.55;59.5
24-May-15;3064;M4B;40969;0.85;0.05;0.83;6.98;10;70;20;15;9.7;16.9;1.1;2.6;14.6;64;10.2;61;70;2;5;11;5.05;0.18;24.5;7.46;16.04;80.59;77.5
24-May-15;3065;M4B-MP-Hi-Pb;141814;0.11;1.9;1.62;3.47;40;150;15;15;9.7;1.1;35.9;5.1;9.1;46;13.9;43;150;3;5;11;0.58;3.24;29.33;4.23;20.03;66.55;64
29-May-15;3072;M6;45259;1.42;0.03;2.86;3.94;45;200;20;15;10.2;19.3;0.3;27.3;6.5;81.4;55.3;77;200;20;5;11.2;3.27;0.04;32.79;2.69;8.11;38.99;36
30-May-15;3073;M6;21195;2.17;0.02;4.09;7.25;30;200;30;25;10.3;22.7;0.2;24.6;8.3;81.8;46.8;67;200;20;5;11.2;2.95;0.02;44.16;3.2;5.91;46.56;70
30-May-15;3074;M5;43230;1.68;0.01;1.25;4.78;45;50;30;15;10.4;22.1;0.1;16.9;6.8;80.3;83.9;77.5;;;;;;;;;;;
30-May-15;3075;M2AT;15660;0.29;0.01;0.05;5.87;10;;15;20;9.8;13.4;0.1;0.9;10;52.5;16.4;50;;;;;;;;;;;
31-May-15;3076;M2T(Ox);25406;1.68;0.02;0.28;14.16;30;100;20;10;10.1;22.4;0.2;4;22.7;67.3;69.6;64;;;;;;;;;;;
31-May-15;3077;M4B;38291;3.19;0.02;2.86;15.9;45;200;10;15;10.1;18.7;0.1;10.7;18.9;28.9;18.2;26;200;8;;11.3;11.86;0.08;28.67;13.79;24.12;64.35;62
1-Jun-15;3078;M4B;145901;0.18;0.85;1.32;2.68;5;200;16;10;9.9;3.8;22.9;4.9;6.7;63;10.8;61;150;10;10;11.2;0.7;1.29;17.4;7.3;21.6;74.3;71
2-Jun-15;3082;M5;37144;1.24;0.01;0.19;5.44;30;150;30;20;10.2;25.9;0.1;3.4;10.8;83.3;67;80;;;;;;;;;;;
2-Jun-15;3083;M6;42368;2.16;0.01;2.34;4.64;30;150;10;20;10.1;23.5;0;15.6;9.2;82.1;48.9;79;150;15;5;11.2;3.81;0.01;26.03;4.56;7.49;45.89;43
2-Jun-15;3084;M5;29404;0.72;0.01;0.3;2.07;30;150;25;20;10.3;15.2;0;1.8;6.9;84.3;24.2;81;;;;;;;;;;;
2-Jun-15;3085;M6;55076;1.2;0.01;1.36;4.11;45;150;15;20;10.2;17.9;0.1;3.5;7.5;79.3;13.5;76.5;180;10;5;11.3;3;0.01;26.71;4.14;10.14;78.02;75
2-Jun-15;3086;M5;34114;0.33;0.01;0.03;3.9;10;50;10;10;10.2;9.8;0.1;0.3;5.5;62.6;15.1;59.5;;;;;;;;;;;
6-Jun-15;3092;M2AT;15660;0.28;0.01;0.15;5.79;15;0;20;15;10.2;12.1;0.4;2.2;11.4;82.6;28.4;79.5;;;;;;;;;;;
7-Jun-15;3093;M6;18394;0.6;0;0.32;7.54;15;100;35;10;10;17.3;1.7;6.2;15.6;63.9;6.3;61;250;10;10;11.2;2.27;0.13;41.71;4.54;17.44;87.92;85
7-Jun-15;3094;M2A;25635;0.6;0;0.32;7.54;10;0;45;10;10.3;13.4;0.1;1.4;14.6;77.5;16.1;74.5;;;;;;;;;;;
7-Jun-15;3095;M2AT;32734;0.79;0;0.51;6.82;10;100;25;15;10.2;13.9;0.1;1.9;12.6;47.9;9.7;45;;;;;;;;;;;
9-Jun-15;3096;M6;44216;1.25;0.02;1.14;6.36;50;100;40;20;10.5;27.2;0.3;5.3;11.1;57.3;12.5;54.5;250;15;20;11.2;3.69;0.21;34.49;3.78;6.94;72.64;70
9-Jun-15;3097;M2AT;45874;0.25;0.01;0.02;5.9;5;0;25;10;10.1;12.9;0.2;0.5;12.1;71.6;24.4;68.5;;;;;;;;;;;
9-Jun-15;3098;M4B;64898;1.94;0.01;3.34;9.47;15;100;30;15;10.4;20.5;0.1;9.3;17.7;65;17.4;62;350;25;15;11.2;5.33;0.04;43.75;6.83;15.35;74.16;71.5
10-Jun-15;3099;M4B(Ox);61106;1.38;0.01;1.34;11.6;50;180;25;15;10.2;17;0.1;15.2;20.4;66.4;60.7;62;200;15;5;11.3;2.14;0.01;0.96;34.97;10.61;4.84;4
10-Jun-15;3100;M4B(Ox);54401;0.27;0.01;0.73;4.43;40;100;20;5;10.2;7.8;0.2;3.6;7.4;30.4;5.3;25;160;10;5;11.3;2.19;0.05;23.91;4.16;17.69;72.58;68
10-Jun-15;3101;M2(Ox);28868;0.41;0.01;0.53;4.55;20;80;25;5;10.2;5.6;0.2;7.9;5.3;32.2;34.2;27;;;;;;;;;;;
10-Jun-15;3102;M2(Ox);155985;0.55;0.01;0.07;7.72;5;0;12;10;10.2;15.5;0.2;1.6;18.6;84.1;71.1;80;;;;;;;;;;;
10-Jun-15;3103;M4B(Ox);41370;1.09;0.05;1.81;11.45;50;160;20;5;10.2;10.1;0.2;22.9;17.7;33.3;45.2;28;220;15;5;11.2;2.86;0.07;1.81;32.16;11.41;4.35;3
10-Jun-15;3104;M2(Ox);125880;0.24;0.04;0.28;5.03;30;80;15;15;10.2;4.3;0.5;3.5;16.8;40.2;29;35;;;;;;;;;;;
11-Jun-15;3105;M2;23100;0.48;0.01;0.03;6.85;10;;6;15;10.3;18.3;0.2;0.9;16.5;90;52;87.5;;;;;;;;;;;
12-Jun-15;3106;M4B;164846;0.74;0.1;1.32;16.99;40;150;7;10;10.3;15.6;2.6;8.6;21.5;76.2;23.5;73.5;150;6;10;11.3;2.16;0.12;26.63;12.8;9.79;67.28;65
12-Jun-15;3107;M4B(Ox);56310;0.54;0.07;1.83;10.78;45;150;2;5;9.9;12.7;0.6;20.7;12.2;25;12.2;22;50;5;10;11.3;6.59;0.93;29.8;11.21;51.82;69.4;66.5
20-Jun-15;3122;M4B;141011;0.2;1.53;1.56;4.35;20;150;40;10;10.2;3.5;27.8;4.5;10.8;70.4;11.9;67.5;200;15;5;11.2;0.6;1.73;31.21;5.26;11.1;75.94;73
20-Jun-15;3123;M2(Ox);28508;0.48;0.01;0.07;7.15;5;0;3;5;10.2;15.2;0;1.3;20.3;60.6;39.8;57.5;;;;;;;;;;;
20-Jun-15;3124;M4B(Ox);42690;0.45;0.02;1.15;5.6;40;160;15;10;10.2;8.5;0.3;23;11.7;63.8;70;60;250;15;10;11.2;3.08;0.13;6.04;18.08;13.59;10.83;8
21-Jun-15;3125;M5;60368;1.86;0.01;0.19;5.34;45;50;35;20;10.2;28.1;0.1;2.4;6.5;74.4;59.7;71.5;;;;;;;;;;;
21-Jun-15;3126;M6;79695;1.56;0.02;2.18;5.07;45;180;25;15;10.5;19.9;0.5;14.1;5.5;58.8;30.5;56;160;5;5;11.3;5.89;0.08;27.91;2.68;14.48;50.3;47.5
20-Jun-15;3131;M4B;19493;0.52;0.21;2.1;12.09;45;150;2;5;10;11.8;3.4;21.4;11.4;10.9;4.9;8;250;10;10;11.2;4.95;3.19;36.79;8.54;45.44;83.8;80
20-Jun-15;3132;M4B;119580;0.41;0.21;1.65;7.82;30;150;25;5;10;12.3;7.5;4.5;13.6;66.2;6.1;63.5;230;10;10;11.2;1.55;0.34;29.56;9.15;18.11;87.09;84
24-Jun-15;3133;M2A;52058;0.24;0.03;0.24;4.67;5;0;20;10;10;3.5;0.4;2.8;19.3;35.5;27.5;30;;;;;;;;;;;
24-Jun-15;3134;M2A;28913;0.6;0.01;0.39;2.92;20;0;45;10;10.3;12.3;0.1;8.7;5.3;57.2;63.9;52;;;;;;;;;;;
24-Jun-15;3135;M2A;26734;0.49;0.01;0.21;3.83;10;0;15;15;10.1;9.9;0.2;4.6;6.8;62.7;66.7;58;;;;;;;;;;;
26-Jun-15;3136;M5;20899;1.37;0.02;0.13;4.25;45;;35;20;10.2;25.1;0.2;1.7;7.4;74.9;58.5;71;;;;;;;;;;;
26-Jun-15;3137;M6;32246;1.35;0.03;1.63;5.17;45;150;30;25;10.3;29.7;0.8;4.9;8.6;65.1;9;62;150;10;5;11.3;3.72;0.08;30.37;3.54;11.48;78.31;75
28-Jun-15;3138;M4B;144720;2.2;0.03;3.09;14.39;20;150;15;15;10.2;24.9;0.3;5.5;23.5;78;11.9;75;150;5;10;11.2;4.04;0.02;44;9.04;11.28;84.3;81
28-Jun-15;3139;M4B;51499;2.09;0.04;2;9.98;10;150;10;15;10.2;23.4;0.4;3.8;20;82.7;14.3;79;150;5;10;11.3;4.89;0.03;29.29;8.4;12.73;81.3;78
29-Jun-15;3140;M2(Ox);191276;0.26;0.11;0.23;3.95;20;50;2;10;10.2;8.4;2.3;6.6;12.2;40.9;36.4;35;;;;;;;;;;;
30-Jun-15;3141;M6;59779;1.26;0.03;1.3;5.13;45;150;25;20;10.3;25.3;0.5;8.4;8.4;72.7;23.5;69;150;15;10;11.3;4.25;0.08;28.61;3.92;10.42;68.62;71
30-Jun-15;3142;M2A;13088;0.3;0.02;0.1;5.86;10;;6;15;10.1;12.5;0.4;1.6;11.7;73.5;26.3;71;;;;;;;;;;;
5-Jul-15;3170;M5;83153;1.4;0.01;0.17;4.08;45;50;45;15;10.3;23.9;0.1;1.3;7.1;80.8;37.5;77.5;;;;;;;;;;;
5-Jul-15;3171;M5;45364;0.31;0.01;0.03;3.6;5;50;45;10;10.2;10.2;0.2;0.3;5.1;75.8;18;73;;;;;;;;;;;
5-Jul-15;3172;M2A;52174;0.44;0.01;0.1;6.77;10;0;30;20;10.3;10.8;0.2;0.5;10.7;56;10.6;53;;;;;;;;;;;
5-Jul-15;3173;M2A;17903;0.27;0.03;0.09;6.09;5;0;20;10;10.3;8.5;1;0.6;9.6;57.3;11.9;54.5;;;;;;;;;;;
5-Jul-15;3174;M4BT;28560;0.51;0.01;1.07;5.6;20;100;40;15;10.2;16.8;0.2;3.5;13.2;65.4;6.6;63.5;150;10;5;11;3.29;0.01;32.59;5.42;16.59;80.19;78
5-Jul-15;3175;M4BT;54776;0.56;0.01;0.97;6.18;40;50;40;15;10.1;18.5;0.2;2.6;10.3;56.8;4.8;54.5;150;15;10;11.1;4.56;0.01;33.42;5.06;18.94;85.21;83
5-Jul-15;3176;M4BT;108308;0.42;0.01;0.92;6.75;5;50;30;15;10.1;12.2;0.5;4.3;11.1;51.8;8.1;48.5;150;10;10;11;2.37;0.05;32.7;5.67;12.45;76.9;74
5-Jul-15;3177;M4B;21124;1.15;0.01;1.49;10.77;40;150;5;10;10.1;19.3;0.2;19.3;17.7;72.3;56.8;68;150;5;5;11.4;8.22;0.09;11.67;16.42;15.77;17.6;15
5-Jul-15;3178;M4B;34999;1.13;0.01;1.36;11.39;20;150;5;10;10.2;23.1;0.1;6.4;21.7;73.6;17.1;70;100;5;10;11.1;5.99;0.02;30.83;11.52;15.76;68.34;65
9-Jul-15;3179;M2AT;19920;0.35;0.02;0.06;5.65;2;0;30;20;10.2;18;0.5;0.8;12.3;57.5;17.4;55;;;;;;;;;;;
9-Jul-15;3180;M4B;39188;0.79;0.05;1.18;6.05;5;150;20;10;10.2;19.5;1.2;3.1;15.7;67.2;7;65;150;10;10;11.3;4.66;0.11;28.99;8.24;20.94;85.98;83
9-Jul-15;3181;M2AT;63608;0.6;0.01;0.23;3.92;20;50;30;20;10.2;13.3;0.2;0.9;6.9;52.4;9.2;51;;;;;;;;;;;
9-Jul-15;3182;M6;57086;1.34;0.02;3.57;8.74;10;200;15;20;10.2;22.7;0.2;5.4;18.8;66.7;5.9;64.5;200;20;15;11.3;3.34;0.01;45.65;5.85;17.31;88.85;85.5
10-Jul-15;3183;M6;90375;1.71;0.01;1.69;6.45;45;150;30;25;10.1;26.2;0.1;4.7;14;77;14.3;72;150;10;10;11.2;4.26;0.01;29.4;6.43;11.12;79.76;77
10-Jul-15;3184;M5;34815;1.21;0.02;0.17;7.55;15;50;30;25;10.1;25;0.2;3.3;15.3;79.9;73;77;;;;;;;;;;;
10-Jul-15;3185;M5;13106;0.93;0.01;0.2;3.4;45;50;35;20;10.1;21.6;0.2;2.5;7;86.6;44.2;84;;;;;;;;;;;
10-Jul-15;3186;M2AT(OX);118601;0.52;0.01;0.16;6.68;30;50;15;25;10.3;16.9;0.2;4.7;12.9;74.3;65.2;71;;;;;;;;;;;
10-Jul-15;3187;M4B(Ox);20468;0.56;0.01;0.9;4.55;30;150;5;15;10;9.4;0.1;33.9;8.4;26.2;59.5;23;100;5;5;11.2;12.2;0.09;10.94;10.97;39.14;22;20
10-Jul-15;3188;MBT;36143;0.49;0.02;0.67;3.67;30;100;25;15;10.3;17.8;0.3;2.3;9.6;62;5.9;59;100;10;10;11.2;3.87;0.02;21.36;4.91;20.67;85.47;82.5
13-Jul-15;3189;M5;0;;;;;;;;;;;;;;;;67.5;;;;;;;;;;;
16-Jul-15;3190;M2A(Ox);46695;1;0.01;0.35;9.26;20;100;6;10;10.2;14;0.1;4.9;23.1;44.6;44.4;40;;;;;;;;;;;
16-Jul-15;3191;M4B(Ox);120866;1.08;0.02;1.71;10.69;45;150;2;15;10;14;0.2;26.4;11.2;20.4;24.9;16;100;2;5;11;13.48;0.17;16.23;15.05;46.66;36.16;
16-Jul-15;3192;M2A(Ox);24251;0.54;0.04;0.49;6.12;20;100;5;15;10.2;12.7;1;13.1;10.1;42.3;45.6;36;;;;;;;;;;;
16-Jul-15;3193;M2A(Ox);98708;0.29;0.04;0.28;3.89;10;100;4;15;10.1;8.2;0.8;5.6;10.2;41.9;28.5;35.8;;;;;;;;;;;
19-Jul-15;3194;M2A(Ox);232226;0.32;0.03;0.31;4.66;20;50;10;15;10.1;8.4;1;6.9;12.1;27.6;24.8;24;;;;;;;;;;;
19-Jul-15;3195;M4B;22215;1.14;0.02;1.78;9.02;15;150;3;5;10;14.1;0.2;20.7;13.6;33.8;32.3;30.5;150;5;5;11.3;11.67;0.22;22.37;12.88;45.63;56.99;54
19-Jul-15;3196;M4B(Ox);15893;0.56;0.01;1.58;4.86;20;150;5;8;10.1;14.3;0.2;23.9;14;32.3;21.5;28.5;150;8;5;11.3;8.41;0.13;20.5;9.74;34.85;33.86;31
19-Jul-15;3197;M2A(Ox);21825;0.49;0.07;0.28;6.09;15;50;15;5;10;15.4;0.3;6;15.7;61.1;40.6;58;;;;;;;;;;;
19-Jul-15;3198;M2A(Ox);32633;0.83;0.01;0.27;8.2;15;50;15;10;10.1;18.3;0.1;6.3;18.6;67.4;71.2;64.5;;;;;;;;;;;
19-Jul-15;3199;M4B(Ox);16894;1.07;0.01;1.35;8.95;40;150;20;18;10.2;15.5;0.1;22.5;12.2;48.5;59;45.5;150;5;5;11.2;12.24;0.1;5.52;16.89;29.85;11.3;8
21-Jul-15;3200;M4B(Ox);75559;0.88;0.02;1.92;9.08;40;150;8;15;10;9.7;0.2;25.5;13.4;43.5;54;40;150;5;5;11.2;5.17;0.2;4.33;25.21;11.8;4.67;4
21-Jul-15;3201;M4B(Ox);45308;1.46;0.01;1.41;11.5;40;150;5;15;10.1;17.7;0.1;14.9;18.9;74;63.3;71;100;5;0;11.2;5.09;0.04;5.48;28.58;13.62;14.91;12
21-Jul-15;3202;M4B;26543;0.07;1.29;0.96;3.39;15;100;10;10;10;1;26.3;4;6.8;51.7;16.4;47;100;10;10;11.3;0.36;1.52;13.55;17.41;23.53;69.88;66
21-Jul-15;3203;M4B;28451;0.15;1.5;0.81;4.4;10;50;10;10;10;2.6;32.8;5.1;10.9;68.6;26.8;65;100;10;10;11.3;0.77;2.21;22.5;10.54;11.44;65.36;63
21-Jul-15;3204;M6;14573;0.89;0.04;2.93;4.23;40;150;40;15;10.2;19.4;0.8;11.4;9.8;79.7;16.2;77;200;30;10;11.1;1.3;0.06;43.18;2.25;6.67;76.37;73
21-Jul-15;3205;M6;54649;0.87;0.01;1.22;4.63;40;150;40;20;10.1;19.6;0.4;3.1;9.6;62.6;6.5;59;260;30;5;11.4;2.3;0.07;34.3;3.33;7.54;74.4;71
24-Jul-15;3206;M2A(Ox);25073;0.89;0.01;0.36;9.22;45;200;30;10;10.2;17.6;0;7;17.2;67.7;65.7;64.5;;;;;;;;;;;
24-Jul-15;3207;M2A;17651;0.8;0.01;0.03;8.63;15;30;20;15;10.3;12.5;0;0.4;21.2;86;69.8;84;;;;;;;;;;;
24-Jul-15;3208;M6;105900;1.27;0.02;1.67;5.26;45;150;25;20;10;19.3;0.2;7.9;8.2;79.3;25.7;76;150;6;10;11.2;2.05;0.01;22.85;2.98;6.93;61.2;59
24-Jul-15;3209;M6;100136;1.8;0.03;1.21;4.18;45;150;15;15;10;26.5;0.4;11.3;7.3;67.9;49.1;65;100;5;5;11.2;11.39;0.17;13.53;4.68;21.79;43.95;41
26-Jul-15;3210;M2A(Ox);0;0.36;0.01;0.65;10.29;40;100;1;5;10.1;13.4;0.1;8.2;19.9;37;12.6;32;;;;;;;;;;;
26-Jul-15;3211;M2A(Ox);0;0.62;0.03;0.59;14.6;20;100;6;6;10.2;15.7;0.5;3.8;23.3;81.3;21;77;;;;;;;;;;;
26-Jul-15;3212;M1;0;2.73;0.01;0.24;17.46;10;50;8;10;10.3;24.4;0.1;2.1;26.4;84.1;84.5;82;;;;;;;;;;;
26-Jul-15;3213;M2A;0;1.97;0.02;0.43;17.06;10;50;10;10;10.3;20.9;0.2;5.7;22.5;71.8;89.1;69;;;;;;;;;;;
26-Jul-15;3214;M4B;0;2.89;0.04;1.82;15.56;30;150;35;10;9.8;23.7;0.3;7;24.3;71.9;33.9;69;150;15;5;11.2;5.56;0.06;29.92;16.38;5.88;50.21;48
26-Jul-15;3215;M4B;0;0.11;0.99;1.26;3.82;20;150;10;10;10;2;31.2;3.7;8.8;44.3;7.1;41;150;15;5;11.2;0.62;2.13;24.79;10.8;20.82;72.41;70
8-Ago-15;3236;M4B;0;0.96;0.03;1.31;4.11;20;150;10;15;9.7;19.1;0.7;6.5;11.8;85.3;20.8;82.5;100;10;5;11.3;1.86;0.07;31.92;3.54;6.03;73.73;72
8-Ago-15;3237;M4B;0;0.57;0.01;1.34;5.91;20;150;25;29;9.3;17.9;0.3;3.2;11.8;63.4;4.7;61.5;100;10;5;11.3;2.82;0.01;31.28;5.06;19.34;87.58;85
8-Ago-15;3238;M2A;0;0.56;0.01;0.25;5.07;10;50;35;35;10;15.8;0.4;5.2;8.7;67.9;51;65.4;;;;;;;;;;;
8-Ago-15;3239;M4B;0;0.59;0.01;0.8;7.16;10;100;20;10;9.8;18.7;0.2;4.3;16.3;72.7;12.5;70;50;5;5;11.9;4.18;0.01;30.37;6.91;14.72;79.33;77
8-Ago-15;3240;M2A;0;0.56;0.01;0.15;6.58;10;0;25;20;9.5;17.5;0.3;2.5;14.3;81.7;44.2;79.5;;;;;;;;;;;
15-Ago-15;3241;M4B;99165;0.2;1.81;1.6;3;10;150;30;20;8.8;2;26.3;4.9;10.7;58.4;18.6;56;100;10;5;11.2;0.9;1.9;24.8;6.5;1.99;69.6;67
15-Ago-15;3242;M4B;23370;0.12;0.24;0.9;2.2;10;100;5;10;10;4;10.4;4.5;6;39.9;5.9;38;50;8;5;11.3;1.3;0.97;15.4;6.1;44.1;66.9;64
16-Ago-15;3243;M5;10000;0.82;0.01;0.04;5.43;40;0;25;15;10.1;22.4;0.2;0.6;9.4;59.7;34.1;53;;;;;;;;;;;
16-Ago-15;3244;M5;10000;0.55;0.01;0.01;4.75;40;0;30;15;10;17.6;0.1;0.2;6.4;51.6;25.2;46.5;;;;;;;;;;;
16-Ago-15;3245;M5;10000;0.26;0.02;0.03;4.3;20;0;40;15;10.1;14;0.1;0.2;6.1;53.2;7.6;48.5;;;;;;;;;;;
22-Ago-15;3246;M4B;20288;0.84;0.02;1.14;6.5;10;150;40;10;10.1;18.7;0.2;3.6;16.7;79.4;11.3;76.5;100;10;5;11.2;2.2;0.04;23.4;8.4;10.7;82.2;79
22-Ago-15;3247;M2A;81349;0.72;0.01;0.29;7.08;10;50;15;20;10.1;15.2;0;6.1;14.2;77.4;79.5;74;;;;;;;;;;;
24-Ago-15;3248;M5;10000;0.37;0.01;0.04;2.47;30;0;40;20;10;13.3;0.3;0.1;4.3;26.9;2.4;24;;;;;;;;;;;
24-Ago-15;3249;M5;10000;0.34;0.01;0.01;3.5;15;0;40;20;10.1;28.9;0.2;0.2;6.6;44.9;7.9;41;;;;;;;;;;;
22-Ago-15;3250;M4B;97673;0.19;1.3;1.36;3.28;10;100;30;15;9.4;2;21.6;4;9.2;57.6;15.7;54.5;150;10;10;11.1;0.72;0.94;16.93;13;23.67;76.03;73
24-Ago-15;3251;M4B;148406;0.15;1.61;1.84;3.19;10;150;30;15;9.5;1.7;23.3;5.2;9.6;69.8;17.3;67;150;15;10;11.2;0.41;1.03;21.94;8.83;18.2;76.55;73.5
25-Ago-15;3253;M4B;10000;1.17;0.09;0.83;25.69;60;150;10;10;10.3;5.8;1.1;7.8;28.7;7.5;14.2;5;150;5;5;11.5;2.96;0.25;1.88;29.29;2.33;2.1;2
24-Ago-15;3254;M2A;20680;0.27;0.04;0.28;4.23;20;50;3;15;10;7;1;7.5;12.9;39.9;41.5;35;;;;;;;;;;;
25-Ago-15;3255;M6;144364;1.92;0.03;2.78;5.03;45;150;25;20;10.1;22.7;0.3;21.3;7.5;80.6;52.8;70;150;20;5;11.2;5.42;0.06;34.77;3.49;8.7;39.05;69
25-Ago-15;3256;M5;243848;1.7;0.02;0.26;4.51;30;50;35;20;10.3;29.5;0.2;4.4;7.9;90.7;86.1;88;;;;;;;;;;;
2-Set-15;3257;M4B;37571;0.56;0.12;1.01;3.22;5;150;10;5;10.2;13.6;3.3;2.8;10.9;68.6;7.7;66;50;5;5;11;3.01;0.36;26.8;5.55;16.26;80.15;78
2-Set-15;3258;M5;151811;1.37;0.01;0.22;5.61;20;50;35;15;10.3;28.6;0.1;3.6;8.3;73.4;56.5;70;;;;;;;;;;;
